Repository: Luccerboi/HDP_WorkFLow_Analysis

# HDP WorkFlow Analysis

This repository contains tools used for the creation of our database published as [Spin-Polarized Electronic Structure and Chemical Bonding Data for 2,500+ Halide Double Perovskites](https://doi.org/10.48550/arXiv.2606.11928). It contains functionality for creating input files, monitoring completion, and analyzing results. The main automation logic lives under the `WorkFlow/` folder. The full dataset is available over [NOMAD](http://doi.org/10.17172/nomad.wb9y-b8j7).

## Repository structure

- `AnalysisResults/` - Contains output data: Summarized data in .csv format. Scatter plots for spin magnetic moment vs. bandgap. Periodic Table heatmaps with several quantities averaged per element.
- `E_above_hull/` - Scripts and data for relaxing HDP and subsystem structures with machine-learned interatomic potentials (MLIPs), constructing phase diagrams, and calculating formation energies and energies above the convex hull. See [`E_above_hull/README.md`](E_above_hull/README.md) for details.
- `HDP_PermutationMaker/` - Scripts used to generate all possible Halide Double Perovskite permutations, based on the tolerance factor from [Bartel et al.](https://www.science.org/doi/10.1126/sciadv.aav0693).
- `PlottingScripts/` - plotting functions and notebooks for visualization.
- `WorkFlow/` - main workflow automation engine for job creation, submission, queue management, and monitoring.

## Data in `AnalysisResults`

When the workflow was run initially, there were some duplicate entries (e.g., Cs2HgPdCl6 and Cs2PdHgCl6) and we later added the method of using differences in ElectroNegativities to assign oxidation states (same methodology as Bartel et al.) to B-sites that had multiple options to satisfy charge neutrality. This later addition made that some compositions were later predicted to be unstable based on updated ionic radii. These duplicate and unstable compositions have been removed from all results, but are still featured in the UsedInput and ProcessLedger. This means we have:
- `WorkFlow/AllCompsInput` and `/WorkFlow/ImplementedWorkFlow/UsedInput_HDPLedger_NoCs6s.csv` contain the duplicates and later unstable predicted compositions.
- `Completed_HDPComps_NoDuplicates.txt` is the list of compositions that completed the workflow after removing duplicate and (unstable) unstable compositions.
- `DuplicatedOrUnstable_HDPComp_list.txt` the list of compositions that completed the workflow but were actually duplicate or (predicted) unstable compositions.
- `Duplicated_Unstable_HDPs_CombinedInfo.csv` the info contained in the CombinedInfo.csv for the compositions that were later filtered out based on the updates to the permutation maker.
- `NonConverged_HDPComp_list.txt` list of all compositions that did not complete the full workflow. All ran out of the maximum number of tries in some step of the workflow. The full data can be extracted by retrieving the CompletionOverview form the ProcessLedger. This list may still contain some duplicates or (predicted) unstable compositions.

- Several .csv files containing data extracted using `CsBBX_Analyzer.py` and outlined in the [Data Descriptor](https://doi.org/10.48550/arXiv.2606.11928)
  - `HDP_BasicInfo.csv` Contains info on input species, used LOBSTER basisset, and some elemental data.
  - `HDP_StructuralInfo.csv` Contains some interatomic distances from the relaxed *Fm3m* structure.
  - `HDP_bandedgeInfo_lsodos.csv` Contains VBM, CBM, bandgaps, and pDOS contributions to 0.5eV around the bandedges for each element. Analyzed from DOSCAR.lso.lobster file. Data is given for spin-up, spin-down, and combined spin-channels.
  - `HDP_LobsterInfo.csv` Contains data extracted from LOBSTER projection (ICOHP/ICOBI values), and a bonding descriptor describing asymmetry in ICOHP/ICOBI along x,y,z,-axes.
  - `HDP_Ehull_overview.csv` Contains the average value and standard deviation of the Formation Energy($E_{form}$) and Energy Above Hull($E_{hull}$) predictions from the 4 MLIPs. Also contains the number of MLIPs that predict each HDP composition to be stable at three different heuristic $E_{hull}$ limits: $E_{hull}\leq 100; 150; 200$ meV/atom.
  - `HDP_Ehull_data_full.csv` Contains the $E_{hull}$ predictions from each MLIP individually.
  - `HDP_Eform_data_full.csv` Contains the $E_{form}$ predictions from each MLIP individually.

- `FoundICSD_HDPs.txt` gives an overview of all ICSD entries we found matching the Cesium-HDP chemical formula. It features CollectionCode, Chemical formula, Title, Authors, and Reference for all found matches.

## Data in `ConvergenceCheck`
In order to test whether an energy convergence of $10^{-4}$ eV was enough, 10 randomly sampled HDPs (5 magnetic, 5 half-metals) were converged to $10^{-6}$ eV. This subdirectory contains the parsed Densities of States, the script used to make the comparison plots (`convergence_compare.py`), and the figures (`images/`).

File: HDPs_icsddata_cleaned.txt (part 1 of 4)
CollectionCode	CcdcNo	HMS	StructuredFormula	StructureType	Title	Authors	Reference	CellParameter	ReducedCellParameter	StandardisedCellParameter	Temperature	Pressure	MineralName	PublicationYear	Quality	
18989		F m -3 m	Cs2 Ag Bi Br6	K2NaAlF6	Lead-free halide double perovskite \(Cs_2 AgBiBr_6\) with decreased band gap	Ji, Fuxiang; Klarbring, Johan; Wang, Feng; Ning, Weihua; Wang, Linqin; Yin, Chunyang; Mendoza Figueroa, José Silvestre; Christensen, Christian Kolle; Etter, Martin; Ederth, Thomas; Sun, Licheng; Simak, Sergei I.; Abrikosov, Igor A.; Gao, Feng	Angewandte Chemie, International Edition (2020) 59, (35) p. 15191-15194	11.2695(4) 11.2695(4) 11.2695(4) 90.00 90.00 90.00	7.9687 7.9687 7.9687 60.000 60.000 60.000	11.2695 11.2695 11.2695 90.000 90.000 90.000	298.00	0.101325		2020	10	
18990		F m -3 m	Cs2 Ag Bi Br6	K2NaAlF6	Lead-free halide double perovskite \(Cs_2 AgBiBr_6\) with decreased band gap	Ji, Fuxiang; Klarbring, Johan; Wang, Feng; Ning, Weihua; Wang, Linqin; Yin, Chunyang; Mendoza Figueroa, José Silvestre; Christensen, Christian Kolle; Etter, Martin; Ederth, Thomas; Sun, Licheng; Simak, Sergei I.; Abrikosov, Igor A.; Gao, Feng	Angewandte Chemie, International Edition (2020) 59, (35) p. 15191-15194	11.2636(15) 11.2636(15) 11.2636(15) 90.00 90.00 90.00	7.9646 7.9646 7.9646 60.000 60.000 60.000	11.2636 11.2636 11.2636 90.000 90.000 90.000	298.00	0.101325		2020	10	
21475	1863105	F m -3 m	Cs2 Ag Tl Br6	K2NaAlF6	Small-band-gap halide double perovskites	Slavney, Adam H.; Leppert, Linn; Saldivar Valdes, Abraham; Bartesaghi, Davide; Savenije, Tom J.; Neaton, Jeffrey B.; Karunadasa, Hemamala I.	Angewandte Chemie, International Edition (2018) 57, (39) p. 12765-12770	11.0828(6) 11.0828(6) 11.0828(6) 90 90 90	7.8367 7.8367 7.8367 60.000 60.000 60.000	11.0828 11.0828 11.0828 90.000 90.000 90.000	296.00	0.101325		2018	10	
65733		F m -3 m	Cs2 Na Y Br6	K2NaAlF6	Optical spectroscopic and structural properties of V3+ -doped fluoride, chloride, and bromide elpasolite lattices	Reber, C.; Guedel, H.U.; Meyer, G.; Schleid, T.; Daul, C.A.	Inorganic Chemistry (1989) 28,  p. 3249-3258	11.3047(6) 11.3047(6) 11.3047(6) 90. 90. 90.	7.9936 7.9936 7.9936 60.000 60.000 60.000	11.3047 11.3047 11.3047 90.000 90.000 90.000	293.00	0.101325		1989	10	
70762	2172936	F m -3 m	Cs2 Ag Bi Br6	K2NaAlF6	Dimensional reduction of Cs\(_2\)AgBiBr\(_6\) using alkyl ammonium cations CH\(_3\)(CH\(_2\))\(_n\)NH\(_3\)\(^+\) (n = 1, 2, 3, and 6) of varying chain lengths and their role in structural and optoelectronic properties	Sikarwar, Poonam; Siwach, Puneet; Chandra, Neelam Venkata Phani; Antharjanam, Sudhadevi; Chandiran, Aravind Kumar	Inorganic Chemistry (2023) 62, (14) p. 5836-5844	11.269(3) 11.269(3) 11.269(3) 90 90 90	7.9684 7.9684 7.9684 60.000 60.000 60.000	11.2690 11.2690 11.2690 90.000 90.000 90.000	296.00	0.101325		2023	10	
205255	1879799	F m -3 m	Cs2 Ag Sb Br6	K2NaAlF6	Enhanced visible light absorption for lead-free double perovskite Cs$_2$AgSbBr$_6$	Wei, Fengxia; Deng, Zeyu; Sun, Shijing; Hartono, Noor Titan Putri; Seng, Hwee Leng; Buonassisi, Tonio; Bristowe, Paul D.; Cheetham, Anthony K.	Chemical Communications (Cambridge, United Kingdom) (2019) 55, (26) p. 3721-3724	11.1583(7) 11.1583(7) 11.1583(7) 90 90 90	7.8901 7.8901 7.8901 60.000 60.000 60.000	11.1583 11.1583 11.1583 90.000 90.000 90.000	298.10	0.101325		2019	10	
205256	1879801	F m -3 m	Cs2 Ag Sb Br6	K2NaAlF6	Enhanced visible light absorption for lead-free double perovskite Cs$_2$AgSbBr$_6$	Wei, Fengxia; Deng, Zeyu; Sun, Shijing; Hartono, Noor Titan Putri; Seng, Hwee Leng; Buonassisi, Tonio; Bristowe, Paul D.; Cheetham, Anthony K.	Chemical Communications (Cambridge, United Kingdom) (2019) 55, (26) p. 3721-3724	11.2166(7) 11.2166(7) 11.2166(7) 90 90 90	7.9313 7.9313 7.9313 60.000 60.000 60.000	11.2166 11.2166 11.2166 90.000 90.000 90.000	300.10	0.101325		2019	10	
206165	1919712	I 4/m	Cs2 Ag Bi Br6	Sr2NiWO6	Interface engineering strategies towards Cs$_2$AgBiBr$_6$ single-crystalline photodetectors with good Ohmic contact behaviours	Dang, Yangyang; Tong, Guoqing; Song, Wentao; Liu, Zonghao; Qiu, Longbin; Ono, Luis K.; Qi, Yabing	Journal of Materials Chemistry C: Materials for Optical and Electronic Devices (2020) 8, (1) p. 276-284	7.8943(4) 7.8943(4) 11.2420(11) 90 90 90	7.8943 7.8943 7.9218 119.885 119.885 90.000	7.8943 7.8943 11.2420 90.000 90.000 90.000	100.00	0.101325		2020	10	
206166	1919713	F m -3 m	Cs2 Ag Bi Br6	K2NaAlF6	Interface engineering strategies towards Cs$_2$AgBiBr$_6$ single-crystalline photodetectors with good Ohmic contact behaviours	Dang, Yangyang; Tong, Guoqing; Song, Wentao; Liu, Zonghao; Qiu, Longbin; Ono, Luis K.; Qi, Yabing	Journal of Materials Chemistry C: Materials for Optical and Electronic Devices (2020) 8, (1) p. 276-284	11.1982(10) 11.1982(10) 11.1982(10) 90 90 90	7.9183 7.9183 7.9183 60.000 60.000 60.000	11.1982 11.1982 11.1982 90.000 90.000 90.000	100.00	0.101325		2020	10	
206167	1919714	F m -3 m	Cs2 Ag Bi Br6	K2NaAlF6	Interface engineering strategies towards Cs$_2$AgBiBr$_6$ single-crystalline photodetectors with good Ohmic contact behaviours	Dang, Yangyang; Tong, Guoqing; Song, Wentao; Liu, Zonghao; Qiu, Longbin; Ono, Luis K.; Qi, Yabing	Journal of Materials Chemistry C: Materials for Optical and Electronic Devices (2020) 8, (1) p. 276-284	11.2528(11) 11.2528(11) 11.2528(11) 90 90 90	7.9569 7.9569 7.9569 60.000 60.000 60.000	11.2528 11.2528 11.2528 90.000 90.000 90.000	293.00	0.101325		2020	10	
230901		F m -3 m	Cs2 Ag Bi Br6	K2NaAlF6	Structural and optical properties of Cs2AgBiBr6 double perovskite	Schade, Laura; Wright, Adam D.; Johnson, Roger D.; Dollmann, Markus; Wenger, Bernard; Nayak, Pabitra K.; Prabhakaran, Dharmalingam; Herz, Laura M.; Nicholas, Robin; Snaith, Henry J.; Radaelli, Paolo G.	ACS Energy Letters (2019) 4, (1) p. 299-305	11.2741(2) 11.2741(2) 11.2741(2) 90. 90. 90.	7.9720 7.9720 7.9720 60.000 60.000 60.000	11.2741 11.2741 11.2741 90.000 90.000 90.000	293.00	0.101325		2019	10	
239875		F m -3 m	Cs2 Bi Ag Br6	K2NaAlF6	Band gaps of the lead-free halide double perovskites Cs2 Bi Ag Cl6 and Cs2 Bi Ag Br6 from theory and experiment	Filip, Marina R.; Hillman, Samuel; Haghighirad, Amir Abbas; Snaith, Henry J.; Giustino, Feliciano	Journal of Physical Chemistry Letters (2016) 7, (13) p. 2579-2585	11.264(5) 11.264(5) 11.264(5) 90. 90. 90.	7.9649 7.9649 7.9649 60.000 60.000 60.000	11.2640 11.2640 11.2640 90.000 90.000 90.000	293.00	0.101325		2016	10	
252164		F m -3 m	Cs2 Ag Bi Br6	K2NaAlF6	A bismuth-halide double perovskite with long carrier recombination lifetime for photovoltaic applications	Slavney, Adam H.; Hu, Te; Lindenberg, Aaron M.; Karunadasa, Hemamala I.	Journal of the American Chemical Society (2016) 138, (7) p. 2138-2141	11.2499(4) 11.2499(4) 11.2499(4) 90 90 90	7.9549 7.9549 7.9549 60.000 60.000 60.000	11.2499 11.2499 11.2499 90.000 90.000 90.000	300.00	0.101325		2016	10	
291597		F m -3 m	Cs2 Ag Bi Br6	K2NaAlF6	Cs2 Ag Bi X6 (X = Br, Cl): new visible light absorbing, lead-free halide perovskite semiconductors	McClure, Eric T.; Ball, Molly R.; Windl, Wolfgang; Woodward, Patrick M.	Chemistry of Materials (2016) 28, (5) p. 1348-1354	11.27123(11) 11.27123(11) 11.27123(11) 90 90 90	7.9700 7.9700 7.9700 60.000 60.000 60.000	11.2712 11.2712 11.2712 90.000 90.000 90.000	293.00	0.101325		2016	10	
426112		F m -3 m	Cs2 La Na Br6	K2NaAlF6	Structure and scintillation properties of Ce3+ -activated Cs2 Na La Cl6, Cs3 La Cl6, Cs2 Na La Br6, Cs3 La Br6, Cs2 Na La I6 and Cs3 La I6	G. Gundiah; K. Brennan; Z. Yan; E.C. Samulon; G. Wu; G.A. Bizarri; S.E. Derenzo; E.D. Bourret-Courchesne	Journal of Luminescence (2014) 149,  p. 374-384	11.527(3) 11.527(3) 11.527(3) 90.00 90.00 90.00	8.1508 8.1508 8.1508 60.000 60.000 60.000	11.5270 11.5270 11.5270 90.000 90.000 90.000	323.00	0.101325		2014	10	
759676	1531091	F m -3 m	Cs2 Ag Bi Br6	K2NaAlF6	Thermochromic lead-free halide double perovskites	Ning, Weihua; Zhao, Xin-Gang; Klarbring, Johan; Bai, Sai; Ji, Fuxiang; Wang, Feng; Simak, Sergei I.; Tao, Youtian; Ren, Xiao-Ming; Zhang, Lijun; Huang, Wei; Abrikosov, Igor A.; Gao, Feng	Advanced Functional Materials (2019) 29, (10)  Article ID 1807375 (p. 1-8)	11.2837(7) 11.2837(7) 11.2837(7) 90.00 90.00 90.00	7.9788 7.9788 7.9788 60.000 60.000 60.000	11.2837 11.2837 11.2837 90.000 90.000 90.000	293.00	0.101325		2019	10	
759677	1588117	F m -3 m	Cs2 Ag Bi Br6	K2NaAlF6	Thermochromic lead-free halide double perovskites	Ning, Weihua; Zhao, Xin-Gang; Klarbring, Johan; Bai, Sai; Ji, Fuxiang; Wang, Feng; Simak, Sergei I.; Tao, Youtian; Ren, Xiao-Ming; Zhang, Lijun; Huang, Wei; Abrikosov, Igor A.; Gao, Feng	Advanced Functional Materials (2019) 29, (10)  Article ID 1807375 (p. 1-8)	11.3296(12) 11.3296(12) 11.3296(12) 90.00 90.00 90.00	8.0112 8.0112 8.0112 60.000 60.000 60.000	11.3296 11.3296 11.3296 90.000 90.000 90.000	493.00	0.101325		2019	10	
759678		F m -3 m	Cs2 Ag Bi Br6	K2NaAlF6	Thermochromic lead-free halide double perovskites	Ning, Weihua; Zhao, Xin-Gang; Klarbring, Johan; Bai, Sai; Ji, Fuxiang; Wang, Feng; Simak, Sergei I.; Tao, Youtian; Ren, Xiao-Ming; Zhang, Lijun; Huang, Wei; Abrikosov, Igor A.; Gao, Feng	Advanced Functional Materials (2019) 29, (10)  Article ID 1807375 (p. 1-8)	11.2695(4) 11.2695(4) 11.2695(4) 90.00 90.00 90.00	7.9687 7.9687 7.9687 60.000 60.000 60.000	11.2695 11.2695 11.2695 90.000 90.000 90.000	298.00	0.101325		2019	10	
759679		F m -3 m	Cs2 Ag Bi Br6	K2NaAlF6	Thermochromic lead-free halide double perovskites	Ning, Weihua; Zhao, Xin-Gang; Klarbring, Johan; Bai, Sai; Ji, Fuxiang; Wang, Feng; Simak, Sergei I.; Tao, Youtian; Ren, Xiao-Ming; Zhang, Lijun; Huang, Wei; Abrikosov, Igor A.; Gao, Feng	Advanced Functional Materials (2019) 29, (10)  Article ID 1807375 (p. 1-8)	11.2822(4) 11.2822(4) 11.2822(4) 90.00 90.00 90.00	7.9777 7.9777 7.9777 60.000 60.000 60.000	11.2822 11.2822 11.2822 90.000 90.000 90.000	323.00	0.101325		2019	10	
759680		F m -3 m	Cs2 Ag Bi Br6	K2NaAlF6	Thermochromic lead-free halide double perovskites	Ning, Weihua; Zhao, Xin-Gang; Klarbring, Johan; Bai, Sai; Ji, Fuxiang; Wang, Feng; Simak, Sergei I.; Tao, Youtian; Ren, Xiao-Ming; Zhang, Lijun; Huang, Wei; Abrikosov, Igor A.; Gao, Feng	Advanced Functional Materials (2019) 29, (10)  Article ID 1807375 (p. 1-8)	11.2934(7) 11.2934(7) 11.2934(7) 90.00 90.00 90.00	7.9856 7.9856 7.9856 60.000 60.000 60.000	11.2934 11.2934 11.2934 90.000 90.000 90.000	348.00	0.101325		2019	10	
759681		F m -3 m	Cs2 Ag Bi Br6	K2NaAlF6	Thermochromic lead-free halide double perovskites	Ning, Weihua; Zhao, Xin-Gang; Klarbring, Johan; Bai, Sai; Ji, Fuxiang; Wang, Feng; Simak, Sergei I.; Tao, Youtian; Ren, Xiao-Ming; Zhang, Lijun; Huang, Wei; Abrikosov, Igor A.; Gao, Feng	Advanced Functional Materials (2019) 29, (10)  Article ID 1807375 (p. 1-8)	11.2980(4) 11.2980(4) 11.2980(4) 90.00 90.00 90.00	7.9889 7.9889 7.9889 60.000 60.000 60.000	11.2980 11.2980 11.2980 90.000 90.000 90.000	373.00	0.101325		2019	10	
759682		F m -3 m	Cs2 Ag Bi Br6	K2NaAlF6	Thermochromic lead-free halide double perovskites	Ning, Weihua; Zhao, Xin-Gang; Klarbring, Johan; Bai, Sai; Ji, Fuxiang; Wang, Feng; Simak, Sergei I.; Tao, Youtian; Ren, Xiao-Ming; Zhang, Lijun; Huang, Wei; Abrikosov, Igor A.; Gao, Feng	Advanced Functional Materials (2019) 29, (10)  Article ID 1807375 (p. 1-8)	11.3027(4) 11.3027(4) 11.3027(4) 90.00 90.00 90.00	7.9922 7.9922 7.9922 60.000 60.000 60.000	11.3027 11.3027 11.3027 90.000 90.000 90.000	398.00	0.101325		2019	10	
759683		F m -3 m	Cs2 Ag Bi Br6	K2NaAlF6	Thermochromic lead-free halide double perovskites	Ning, Weihua; Zhao, Xin-Gang; Klarbring, Johan; Bai, Sai; Ji, Fuxiang; Wang, Feng; Simak, Sergei I.; Tao, Youtian; Ren, Xiao-Ming; Zhang, Lijun; Huang, Wei; Abrikosov, Igor A.; Gao, Feng	Advanced Functional Materials (2019) 29, (10)  Article ID 1807375 (p. 1-8)	11.3117(4) 11.3117(4) 11.3117(4) 90.00 90.00 90.00	7.9986 7.9986 7.9986 60.000 60.000 60.000	11.3117 11.3117 11.3117 90.000 90.000 90.000	423.00	0.101325		2019	10	
759684		F m -3 m	Cs2 Ag Bi Br6	K2NaAlF6	Thermochromic lead-free halide double perovskites	Ning, Weihua; Zhao, Xin-Gang; Klarbring, Johan; Bai, Sai; Ji, Fuxiang; Wang, Feng; Simak, Sergei I.; Tao, Youtian; Ren, Xiao-Ming; Zhang, Lijun; Huang, Wei; Abrikosov, Igor A.; Gao, Feng	Advanced Functional Materials (2019) 29, (10)  Article ID 1807375 (p. 1-8)	11.3222(4) 11.3222(4) 11.3222(4) 90.00 90.00 90.00	8.0060 8.0060 8.0060 60.000 60.000 60.000	11.3222 11.3222 11.3222 90.000 90.000 90.000	448.00	0.101325		2019	10	
759685		F m -3 m	Cs2 Ag Bi Br6	K2NaAlF6	Thermochromic lead-free halide double perovskites	Ning, Weihua; Zhao, Xin-Gang; Klarbring, Johan; Bai, Sai; Ji, Fuxiang; Wang, Feng; Simak, Sergei I.; Tao, Youtian; Ren, Xiao-Ming; Zhang, Lijun; Huang, Wei; Abrikosov, Igor A.; Gao, Feng	Advanced Functional Materials (2019) 29, (10)  Article ID 1807375 (p. 1-8)	11.3294(5) 11.3294(5) 11.3294(5) 90.00 90.00 90.00	8.0111 8.0111 8.0111 60.000 60.000 60.000	11.3294 11.3294 11.3294 90.000 90.000 90.000	473.00	0.101325		2019	10	
759694	1887658	F m -3 m	Cs2 Ag Bi Br6	K2NaAlF6	In situ regulating the order–disorder phase transition in Cs$_2$AgBiBr$_6$ single crystal toward the application in an X‐ray detector	Yuan, Weinan; Niu, Guangda; Xian, Yeming; Wu, Haodi; Wang, Huamin; Yin, Hang; Liu, Peng; Li, Wenzhe	Advanced Functional Materials (2019) 29, (20)  Article ID 1900234 (p. 1-9)	11.2333(4) 11.2333(4) 11.2333(4) 90 90 90	7.9431 7.9431 7.9431 60.000 60.000 60.000	11.2333 11.2333 11.2333 90.000 90.000 90.000	150.00	0.101325		2019	10	
759695	1887659	F m -3 m	Cs2 Ag Bi Br6	K2NaAlF6	In situ regulating the order–disorder phase transition in Cs$_2$AgBiBr$_6$ single crystal toward the application in an X‐ray detector	Yuan, Weinan; Niu, Guangda; Xian, Yeming; Wu, Haodi; Wang, Huamin; Yin, Hang; Liu, Peng; Li, Wenzhe	Advanced Functional Materials (2019) 29, (20)  Article ID 1900234 (p. 1-9)	11.2758(10) 11.2758(10) 11.2758(10) 90 90 90	7.9732 7.9732 7.9732 60.000 60.000 60.000	11.2758 11.2758 11.2758 90.000 90.000 90.000	150.00	0.101325		2019	10	
230898		I 4/m	Cs2 Ag Bi Br6	Sr2NiWO6	Structural and optical properties of Cs2AgBiBr6 double perovskite	Schade, Laura; Wright, Adam D.; Johnson, Roger D.; Dollmann, Markus; Wenger, Bernard; Nayak, Pabitra K.; Prabhakaran, Dharmalingam; Herz, Laura M.; Nicholas, Robin; Snaith, Henry J.; Radaelli, Paolo G.	ACS Energy Letters (2019) 4, (1) p. 299-305	7.8794(4) 7.8794(4) 11.3236(7) 90. 90. 90.	7.8794 7.8794 7.9435 119.734 119.734 90.000	7.8794 7.8794 11.3236 90.000 90.000 90.000	30.00	0.101325		2019	-1	
230899		F m -3 m	Cs2 Ag Bi Br6	K2NaAlF6	Structural and optical properties of Cs2AgBiBr6 double perovskite	Schade, Laura; Wright, Adam D.; Johnson, Roger D.; Dollmann, Markus; Wenger, Bernard; Nayak, Pabitra K.; Prabhakaran, Dharmalingam; Herz, Laura M.; Nicholas, Robin; Snaith, Henry J.; Radaelli, Paolo G.	ACS Energy Letters (2019) 4, (1) p. 299-305	11.2784(5) 11.2784(5) 11.2784(5) 90. 90. 90.	7.9750 7.9750 7.9750 60.000 60.000 60.000	11.2784 11.2784 11.2784 90.000 90.000 90.000	293.00	0.101325		2019	-1	
230900		F m -3 m	Cs2 Ag Bi Br6	K2NaAlF6	Structural and optical properties of Cs2AgBiBr6 double perovskite	Schade, Laura; Wright, Adam D.; Johnson, Roger D.; Dollmann, Markus; Wenger, Bernard; Nayak, Pabitra K.; Prabhakaran, Dharmalingam; Herz, Laura M.; Nicholas, Robin; Snaith, Henry J.; Radaelli, Paolo G.	ACS Energy Letters (2019) 4, (1) p. 299-305	11.27301(9) 11.27301(9) 11.27301(9) 90. 90. 90.	7.9712 7.9712 7.9712 60.000 60.000 60.000	11.2730 11.2730 11.2730 90.000 90.000 90.000	293.00	0.101325		2019	-1	
24151		F m -3 m	Cs2 Te Br6	K2PtCl6	A refinement of the crystal structures of (N H4)2 Te Br6 and Cs2 Te Br6	Das, A.K.; Brown, I.D.	Canadian Journal of Chemistry (1966) 44,  p. 939-943	10.918(2) 10.918(2) 10.918(2) 90. 90. 90.	7.7202 7.7202 7.7202 60.000 60.000 60.000	10.9180 10.9180 10.9180 90.000 90.000 90.000	293.00	0.101325		1966	10	
65057		F m -3 m	Cs2 Te Br6	K2PtCl6	Vibronische Kopplung und dynamisch verzerrte Strukturen in Hexahallogenotelluraten(IV): Ergebnisse aus Tieftemperatur-Roentgenbeugungsuntersuchungen (300-160K) und aus FTIR-spektroskopischen Experimenten (300-5K)	Abriel, W.	Zeitschrift fuer Naturforschung, B: A Journal of Chemical Sciences (1987) 42,  p. 1273-1281	10.934(6) 10.934(6) 10.934(6) 90. 90. 90.	7.7315 7.7315 7.7315 60.000 60.000 60.000	10.9340 10.9340 10.9340 90.000 90.000 90.000	293.00	0.101325		1987	10	
65058		F m -3 m	Cs2 Te Br6	K2PtCl6	Vibronische Kopplung und dynamisch verzerrte Strukturen in Hexahallogenotelluraten(IV): Ergebnisse aus Tieftemperatur-Roentgenbeugungsuntersuchungen (300-160K) und aus FTIR-spektroskopischen Experimenten (300-5K)	Abriel, W.	Zeitschrift fuer Naturforschung, B: A Journal of Chemical Sciences (1987) 42,  p. 1273-1281	10.873(6) 10.873(6) 10.873(6) 90. 90. 90.	7.6884 7.6884 7.6884 60.000 60.000 60.000	10.8730 10.8730 10.8730 90.000 90.000 90.000	160.00	0.101325		1987	10	
126051		F m -3 m	Cs2 Sn Br6	K2PtCl6	Optical-vibrational properties of the Cs$_2$SnX$_6$ (X = Cl, Br, I) defect perovskites and hole-transport efficiency in dye-sensitized solar cells	Kaltzoglou, Andreas; Antoniadou, Maria; Kontos, Athanassios G.; Stoumpos, Constantinos C.; Perganti, Dorothea; Siranidi, Eirini; Raptis, Vasilios; Trohidou, Kalliopi; Psycharis, Vassilis; Kanatzidis, Mercouri G.; Falaras, Polycarpos	Journal of Physical Chemistry C (2016) 120, (22) p. 11777-11785	10.8371(1) 10.8371(1) 10.8371(1) 90. 90. 90.	7.6630 7.6630 7.6630 60.000 60.000 60.000	10.8371 10.8371 10.8371 90.000 90.000 90.000	293.00	0.101325		2016	10	
139772	2092633	F m -3 m	Cs2 Te Br6	K2PtCl6	Lattice dynamics and optoelectronic properties of vacancy-ordered double perovskite Cs\(_2\)TeX\(_6\) (X = Cl\(^-\), Br\(^-\), I\(^-\)) single crystals	Folgueras, Maria C.; Jin, Jianbo; Gao, Mengyu; Quan, Li Na; Steele, Julian A.; Srivastava, Shivani; Ross, Michael B.; Zhang, Rui; Seeler, Fabian; Schierle-Arndt, Kerstin; Asta, Mark; Yang, Peidong	Journal of Physical Chemistry C (2021) 125, (45) p. 25126-25139	10.9165(7) 10.9165(7) 10.9165(7) 90 90 90	7.7191 7.7191 7.7191 60.000 60.000 60.000	10.9165 10.9165 10.9165 90.000 90.000 90.000	293.00	0.101325		2021	10	
143768	2034927	F m -3 m	Cs2 Ru Br6	K2PtCl6	Chemical control of spin-orbit coupling and charge transfer in vacancy-ordered ruthenium(IV) halide perovskites	Vishnoi, Pratap; Zuo, Julia L.; Cooley, Joya A.; Kautzsch, Linus; Gómez‐Torres, Alejandra; Murillo, Jesse; Fortier, Skye; Wilson, Stephen D.; Seshadri, Ram; Cheetham, Anthony K.	Angewandte Chemie, International Edition (2021) 60, (10) p. 5184-5188	10.6009(7) 10.6009(7) 10.6009(7) 90 90 90	7.4960 7.4960 7.4960 60.000 60.000 60.000	10.6009 10.6009 10.6009 90.000 90.000 90.000	295.00	0.101325		2021	10	
213386	2327955	F m -3 m	Ta Cs2 Br6	K2PtCl6	Ta\(_4\)SBr\(_{11}\): a cluster Mott insulator with a corrugated, Van der Waals layered structure	Grahlow, Fabian; Strauß, Fabian; Schmidt, Patrick; Valenta, Jaroslav; Ströbele, Markus; Scheele, Marcus; Romao, Carl P.; Meyer, Hans-Jürgen	Inorganic Chemistry (2024) 63, (42) p. 19717-19727	10.6831(2) 10.6831(2) 10.6831(2) 90 90 90	7.5541 7.5541 7.5541 60.000 60.000 60.000	10.6831 10.6831 10.6831 90.000 90.000 90.000	95.00	0.101325		2024	10	
243749		F m -3 m	Cs2 Pd Br6	K2PtCl6	Solution-processed cesium hexabromopalladate(IV), Cs2PdBr6, for optoelectronic applications	Sakai, Nobuya; Haghighirad, Amir Abbas; Filip, Marina R.; Nayak, Pabitra K.; Nayak, Simantini; Ramadan, Alexandra; Wang, Zhiping; Giustino, Feliciano; Snaith, Henry J.	Journal of the American Chemical Society (2017) 139, (17) p. 6030-6033	10.6212(17) 10.6212(17) 10.6212(17) 90 90 90	7.5103 7.5103 7.5103 60.000 60.000 60.000	10.6212 10.6212 10.6212 90.000 90.000 90.000	293.00	0.101325		2017	10	
402441		F m -3 m	Cs2 (W Br6)	K2PtCl6	Crystal structure of dicesium hexabromotungstate (IV), Cs2 W Br6	Zheng, Y.-Q.; Peters, P.; von Schnering, H.G.	Zeitschrift fuer Kristallographie (1997) 212,  p. 55	10.733(1) 10.733(1) 10.733(1) 90. 90. 90.	7.5894 7.5894 7.5894 60.000 60.000 60.000	10.7330 10.7330 10.7330 90.000 90.000 90.000	293.00	0.101325		1997	10	
760468		F m -3 m	Cs2 Sn Br6	K2PtCl6	Structural, optical, and thermal properties of Cs$_2$SnI$_{6–x}$Br$_x$ mixed perovskite solid solutions	Yuan, Guan; Huang, Shengxuan; Qin, Shan; Wu, Xiang; Ding, Hongrui; Lu, Anhuai	European Journal of Inorganic Chemistry (2019) 2019, (20) p. 2524-2529	11.646(1) 11.646(1) 11.646(1) 90. 90. 90.	8.2350 8.2350 8.2350 60.000 60.000 60.000	11.6460 11.6460 11.6460 90.000 90.000 90.000	293.00	0.101325		2019	10	
20159		F m -3 m	Cs2 U Br6	K2PtCl6	The complex formation in the system uranium halogenide alkali halogenide, the production and the structure of Rb2 U Br2 and Cs2 U Br2	Vdovenko, V.M.; Kozhina, I.I.; Suglobova, I.G.; Chirkst, D.E.	Radiokhimiya (1973) 15,  p. 54-57	11.07(1) 11.07(1) 11.07(1) 90. 90. 90.	7.8277 7.8277 7.8277 60.000 60.000 60.000	11.0700 11.0700 11.0700 90.000 90.000 90.000	293.00	0.101325		1973	-1	
27694		F m -3 m	Cs2 Po Br6	K2PtCl6	The Polonium Halides. Part II. Bromides.	Bagnall, K.W.; d'Eye, R.W.M.; Freeman, J.H.	Journal of the Chemical Society (1955) 1955,  p. 3959-3963	10.99(2) 10.99(2) 10.99(2) 90. 90. 90.	7.7711 7.7711 7.7711 60.000 60.000 60.000	10.9900 10.9900 10.9900 90.000 90.000 90.000	293.00	0.101325		1955	-1	
27695		F m -3 m	Cs2 Te Br6	K2PtCl6	The Polonium Halides. Part II. Bromides.	Bagnall, K.W.; d'Eye, R.W.M.; Freeman, J.H.	Journal of the Chemical Society (1955) 1955,  p. 3959-3963	10.888(5) 10.888(5) 10.888(5) 90. 90. 90.	7.6990 7.6990 7.6990 60.000 60.000 60.000	10.8880 10.8880 10.8880 90.000 90.000 90.000	293.00	0.101325		1955	-1	
30323		F m -3 m	Cs2 (Np Br6)	K2PtCl6	Preparation, crystal structure and enthalpy of formation of dicesium hexabromoneptunate	Magette, M.; Fuger, J.	Inorganic and Nuclear Chemistry Letters (1977) 13,  p. 529-536	11.082(2) 11.082(2) 11.082(2) 90. 90. 90.	7.8362 7.8362 7.8362 60.000 60.000 60.000	11.0820 11.0820 11.0820 90.000 90.000 90.000	293.00	0.101325		1977	-1	
77381		F m -3 m	Cs2 (Pt Br6)	K2PtCl6	On the existence of hexahalogenoaurates	Ferrari, A.; Coghi, L.	Gazzetta Chimica Italiana (1941) 71,  p. 440-445	10.67 10.67 10.67 90. 90. 90.	7.5448 7.5448 7.5448 60.000 60.000 60.000	10.6700 10.6700 10.6700 90.000 90.000 90.000	293.00	0.101325		1941	-1	
139052		F m -3 m	Cs2 Se Br6	K2PtCl6	High-throughput crystal structure solution using prototypes	Griesemer, Sean D.; Ward, Logan; Wolverton, Chris	Physical Review Materials (2021) 5, (10)  Article ID 105003	10.8834 10.8834 10.8834 90.0000 90.0000 90.0000	7.6957 7.6957 7.6957 60.000 60.000 60.000	10.8834 10.8834 10.8834 90.000 90.000 90.000	293.00	0.101325		2021	-1	
139061		F m -3 m	Cs2 Os Br6	K2PtCl6	High-throughput crystal structure solution using prototypes	Griesemer, Sean D.; Ward, Logan; Wolverton, Chris	Physical Review Materials (2021) 5, (10)  Article ID 105003	10.7603 10.7603 10.7603 90.0000 90.0000 90.0000	7.6087 7.6087 7.6087 60.000 60.000 60.000	10.7603 10.7603 10.7603 90.000 90.000 90.000	293.00	0.101325		2021	-1	
158957		F m -3 m	Cs2 (Sn Br6)	K2PtCl6	Die Kristallstruktur von Ammonium-, Kalium-, Rubidium- und Caesiumstannidbromid	Ketelaar, J.A.A.; Rietdijk, A.A.; van Staveren, A.P.	Recueil des Travaux Chimiques des Pays-Bas (1937) 56,  p. 907-908	10.77(5) 10.77(5) 10.77(5) 90. 90. 90.	7.6155 7.6155 7.6155 60.000 60.000 60.000	10.7700 10.7700 10.7700 90.000 90.000 90.000	293.00	0.101325		1937	-1	
175522		F m -3 m	Cs2 Pt Br6	K2PtCl6	Structural properties of some vacancy-ordered platinum halide perovskites	Bennett, Caleb J.; Brand, Helen E.A; Yuen, Alexander K.L.; Nicholas, Maria K.; Kennedy, Brendan J.	Inorganic Chemistry (2024) 63, (10) p. 4681-4690	10.63646(9) 10.63646(9) 10.63646(9) 90. 90. 90.	7.5211 7.5211 7.5211 60.000 60.000 60.000	10.6365 10.6365 10.6365 90.000 90.000 90.000	300.00	0.101325		2024	-1	
179853		F m -3 m	Cs2 Sn Br6	K2PtCl6	Anion distribution, structural distortion, and symmetry-driven optical band gap bowing in mixed halide Cs\(_2\)SnX\(_6\) vacancy ordered double perovskites	Karim, Maham M.S.; Ganose, Alex M.; Pieters, Laura; Winnie Leung, W.W.; Wade, Jessica; Zhang, Lina; Scanlon, David O.; Palgrave, Robert G.	Chemistry of Materials (2019) 31, (22) p. 9430-9444	10.8035(1) 10.8035(1) 10.8035(1) 90. 90. 90.	7.6392 7.6392 7.6392 60.000 60.000 60.000	10.8035 10.8035 10.8035 90.000 90.000 90.000	293.00	0.101325		2019	-1	
207504		F m -3 m	Cs2 Te Br6	K2PtCl6	Tuning the optical absorption edge of vacancy-ordered double perovskites through metal precursor and solvent selection	Brumberg, Alexandra; Kuklinski, Owen; Kent, Greggory T.; Morgan, Emily E.; Mikhailovsky, Alexander A.; Strom, T. Amanda; Chabinyc, Michael L.; Seshadri, Ram	Chemistry of Materials (2024) 36, (19) p. 9625-9635	10.91803(2) 10.91803(2) 10.91803(2) 90. 90. 90.	7.7202 7.7202 7.7202 60.000 60.000 60.000	10.9180 10.9180 10.9180 90.000 90.000 90.000	293.00	0.101325		2024	-1	
207505		F m -3 m	Cs2 Te Br6	K2PtCl6	Tuning the optical absorption edge of vacancy-ordered double perovskites through metal precursor and solvent selection	Brumberg, Alexandra; Kuklinski, Owen; Kent, Greggory T.; Morgan, Emily E.; Mikhailovsky, Alexander A.; Strom, T. Amanda; Chabinyc, Michael L.; Seshadri, Ram	Chemistry of Materials (2024) 36, (19) p. 9625-9635	10.92138(6) 10.92138(6) 10.92138(6) 90. 90. 90.	7.7226 7.7226 7.7226 60.000 60.000 60.000	10.9214 10.9214 10.9214 90.000 90.000 90.000	293.00	0.101325		2024	-1	
207506		F m -3 m	Cs2 Te Br6	K2PtCl6	Tuning the optical absorption edge of vacancy-ordered double perovskites through metal precursor and solvent selection	Brumberg, Alexandra; Kuklinski, Owen; Kent, Greggory T.; Morgan, Emily E.; Mikhailovsky, Alexander A.; Strom, T. Amanda; Chabinyc, Michael L.; Seshadri, Ram	Chemistry of Materials (2024) 36, (19) p. 9625-9635	10.92162(4) 10.92162(4) 10.92162(4) 90. 90. 90.	7.7228 7.7228 7.7228 60.000 60.000 60.000	10.9216 10.9216 10.9216 90.000 90.000 90.000	293.00	0.101325		2024	-1	
207507		F m -3 m	Cs2 Te Br6	K2PtCl6	Tuning the optical absorption edge of vacancy-ordered double perovskites through metal precursor and solvent selection	Brumberg, Alexandra; Kuklinski, Owen; Kent, Greggory T.; Morgan, Emily E.; Mikhailovsky, Alexander A.; Strom, T. Amanda; Chabinyc, Michael L.; Seshadri, Ram	Chemistry of Materials (2024) 36, (19) p. 9625-9635	10.92325(4) 10.92325(4) 10.92325(4) 90. 90. 90.	7.7239 7.7239 7.7239 60.000 60.000 60.000	10.9233 10.9233 10.9233 90.000 90.000 90.000	293.00	0.101325		2024	-1	
207508		F m -3 m	Cs2 Te Br6	K2PtCl6	Tuning the optical absorption edge of vacancy-ordered double perovskites through metal precursor and solvent selection	Brumberg, Alexandra; Kuklinski, Owen; Kent, Greggory T.; Morgan, Emily E.; Mikhailovsky, Alexander A.; Strom, T. Amanda; Chabinyc, Michael L.; Seshadri, Ram	Chemistry of Materials (2024) 36, (19) p. 9625-9635	10.93071(7) 10.93071(7) 10.93071(7) 90. 90. 90.	7.7292 7.7292 7.7292 60.000 60.000 60.000	10.9307 10.9307 10.9307 90.000 90.000 90.000	293.00	0.101325		2024	-1	
207509		F m -3 m	Cs2 Te Br6	K2PtCl6	Tuning the optical absorption edge of vacancy-ordered double perovskites through metal precursor and solvent selection	Brumberg, Alexandra; Kuklinski, Owen; Kent, Greggory T.; Morgan, Emily E.; Mikhailovsky, Alexander A.; Strom, T. Amanda; Chabinyc, Michael L.; Seshadri, Ram	Chemistry of Materials (2024) 36, (19) p. 9625-9635	10.93354(3) 10.93354(3) 10.93354(3) 90. 90. 90.	7.7312 7.7312 7.7312 60.000 60.000 60.000	10.9335 10.9335 10.9335 90.000 90.000 90.000	293.00	0.101325		2024	-1	
207510		F m -3 m	Cs2 Te Br6	K2PtCl6	Tuning the optical absorption edge of vacancy-ordered double perovskites through metal precursor and solvent selection	Brumberg, Alexandra; Kuklinski, Owen; Kent, Greggory T.; Morgan, Emily E.; Mikhailovsky, Alexander A.; Strom, T. Amanda; Chabinyc, Michael L.; Seshadri, Ram	Chemistry of Materials (2024) 36, (19) p. 9625-9635	10.919491(9) 10.919491(9) 10.919491(9) 90. 90. 90.	7.7212 7.7212 7.7212 60.000 60.000 60.000	10.9195 10.9195 10.9195 90.000 90.000 90.000	293.00	0.101325		2024	-1	
207511		F m -3 m	Cs2 Te Br6	K2PtCl6	Tuning the optical absorption edge of vacancy-ordered double perovskites through metal precursor and solvent selection	Brumberg, Alexandra; Kuklinski, Owen; Kent, Greggory T.; Morgan, Emily E.; Mikhailovsky, Alexander A.; Strom, T. Amanda; Chabinyc, Michael L.; Seshadri, Ram	Chemistry of Materials (2024) 36, (19) p. 9625-9635	10.92134(4) 10.92134(4) 10.92134(4) 90. 90. 90.	7.7226 7.7226 7.7226 60.000 60.000 60.000	10.9213 10.9213 10.9213 90.000 90.000 90.000	293.00	0.101325		2024	-1	
207512		F m -3 m	Cs2 Te Br6	K2PtCl6	Tuning the optical absorption edge of vacancy-ordered double perovskites through metal precursor and solvent selection	Brumberg, Alexandra; Kuklinski, Owen; Kent, Greggory T.; Morgan, Emily E.; Mikhailovsky, Alexander A.; Strom, T. Amanda; Chabinyc, Michael L.; Seshadri, Ram	Chemistry of Materials (2024) 36, (19) p. 9625-9635	10.9217(2) 10.9217(2) 10.9217(2) 90. 90. 90.	7.7228 7.7228 7.7228 60.000 60.000 60.000	10.9217 10.9217 10.9217 90.000 90.000 90.000	293.00	0.101325		2024	-1	
207513		F m -3 m	Cs2 Te Br6	K2PtCl6	Tuning the optical absorption edge of vacancy-ordered double perovskites through metal precursor and solvent selection	Brumberg, Alexandra; Kuklinski, Owen; Kent, Greggory T.; Morgan, Emily E.; Mikhailovsky, Alexander A.; Strom, T. Amanda; Chabinyc, Michael L.; Seshadri, Ram	Chemistry of Materials (2024) 36, (19) p. 9625-9635	10.919473(4) 10.919473(4) 10.919473(4) 90. 90. 90.	7.7212 7.7212 7.7212 60.000 60.000 60.000	10.9195 10.9195 10.9195 90.000 90.000 90.000	293.00	0.101325		2024	-1	
207514		F m -3 m	Cs2 Te Br6	K2PtCl6	Tuning the optical absorption edge of vacancy-ordered double perovskites through metal precursor and solvent selection	Brumberg, Alexandra; Kuklinski, Owen; Kent, Greggory T.; Morgan, Emily E.; Mikhailovsky, Alexander A.; Strom, T. Amanda; Chabinyc, Michael L.; Seshadri, Ram	Chemistry of Materials (2024) 36, (19) p. 9625-9635	10.92115(9) 10.92115(9) 10.92115(9) 90. 90. 90.	7.7224 7.7224 7.7224 60.000 60.000 60.000	10.9212 10.9212 10.9212 90.000 90.000 90.000	293.00	0.101325		2024	-1	
207515		F m -3 m	Cs2 Te Br6	K2PtCl6	Tuning the optical absorption edge of vacancy-ordered double perovskites through metal precursor and solvent selection	Brumberg, Alexandra; Kuklinski, Owen; Kent, Greggory T.; Morgan, Emily E.; Mikhailovsky, Alexander A.; Strom, T. Amanda; Chabinyc, Michael L.; Seshadri, Ram	Chemistry of Materials (2024) 36, (19) p. 9625-9635	10.92344(4) 10.92344(4) 10.92344(4) 90. 90. 90.	7.7240 7.7240 7.7240 60.000 60.000 60.000	10.9234 10.9234 10.9234 90.000 90.000 90.000	293.00	0.101325		2024	-1	
207516		F m -3 m	Cs2 Te Br6	K2PtCl6	Tuning the optical absorption edge of vacancy-ordered double perovskites through metal precursor and solvent selection	Brumberg, Alexandra; Kuklinski, Owen; Kent, Greggory T.; Morgan, Emily E.; Mikhailovsky, Alexander A.; Strom, T. Amanda; Chabinyc, Michael L.; Seshadri, Ram	Chemistry of Materials (2024) 36, (19) p. 9625-9635	10.919473(4) 10.919473(4) 10.919473(4) 90. 90. 90.	7.7212 7.7212 7.7212 60.000 60.000 60.000	10.9195 10.9195 10.9195 90.000 90.000 90.000	293.00	0.101325		2024	-1	
207517		F m -3 m	Cs2 Te Br6	K2PtCl6	Tuning the optical absorption edge of vacancy-ordered double perovskites through metal precursor and solvent selection	Brumberg, Alexandra; Kuklinski, Owen; Kent, Greggory T.; Morgan, Emily E.; Mikhailovsky, Alexander A.; Strom, T. Amanda; Chabinyc, Michael L.; Seshadri, Ram	Chemistry of Materials (2024) 36, (19) p. 9625-9635	10.92105(3) 10.92105(3) 10.92105(3) 90. 90. 90.	7.7223 7.7223 7.7223 60.000 60.000 60.000	10.9211 10.9211 10.9211 90.000 90.000 90.000	293.00	0.101325		2024	-1	
207518		F m -3 m	Cs2 Te Br6	K2PtCl6	Tuning the optical absorption edge of vacancy-ordered double perovskites through metal precursor and solvent selection	Brumberg, Alexandra; Kuklinski, Owen; Kent, Greggory T.; Morgan, Emily E.; Mikhailovsky, Alexander A.; Strom, T. Amanda; Chabinyc, Michael L.; Seshadri, Ram	Chemistry of Materials (2024) 36, (19) p. 9625-9635	10.92781(7) 10.92781(7) 10.92781(7) 90. 90. 90.	7.7271 7.7271 7.7271 60.000 60.000 60.000	10.9278 10.9278 10.9278 90.000 90.000 90.000	293.00	0.101325		2024	-1	
207519		F m -3 m	Cs2 Te Br6	K2PtCl6	Tuning the optical absorption edge of vacancy-ordered double perovskites through metal precursor and solvent selection	Brumberg, Alexandra; Kuklinski, Owen; Kent, Greggory T.; Morgan, Emily E.; Mikhailovsky, Alexander A.; Strom, T. Amanda; Chabinyc, Michael L.; Seshadri, Ram	Chemistry of Materials (2024) 36, (19) p. 9625-9635	10.916167(7) 10.916167(7) 10.916167(7) 90. 90. 90.	7.7189 7.7189 7.7189 60.000 60.000 60.000	10.9162 10.9162 10.9162 90.000 90.000 90.000	293.00	0.101325		2024	-1	
207520		F m -3 m	Cs2 Te Br6	K2PtCl6	Tuning the optical absorption edge of vacancy-ordered double perovskites through metal precursor and solvent selection	Brumberg, Alexandra; Kuklinski, Owen; Kent, Greggory T.; Morgan, Emily E.; Mikhailovsky, Alexander A.; Strom, T. Amanda; Chabinyc, Michael L.; Seshadri, Ram	Chemistry of Materials (2024) 36, (19) p. 9625-9635	10.91911(5) 10.91911(5) 10.91911(5) 90. 90. 90.	7.7210 7.7210 7.7210 60.000 60.000 60.000	10.9191 10.9191 10.9191 90.000 90.000 90.000	293.00	0.101325		2024	-1	
207521		F m -3 m	Cs2 Te Br6	K2PtCl6	Tuning the optical absorption edge of vacancy-ordered double perovskites through metal precursor and solvent selection	Brumberg, Alexandra; Kuklinski, Owen; Kent, Greggory T.; Morgan, Emily E.; Mikhailovsky, Alexander A.; Strom, T. Amanda; Chabinyc, Michael L.; Seshadri, Ram	Chemistry of Materials (2024) 36, (19) p. 9625-9635	10.91976(3) 10.91976(3) 10.91976(3) 90. 90. 90.	7.7214 7.7214 7.7214 60.000 60.000 60.000	10.9198 10.9198 10.9198 90.000 90.000 90.000	293.00	0.101325		2024	-1	
207522		F m -3 m	Cs2 Te Br6	K2PtCl6	Tuning the optical absorption edge of vacancy-ordered double perovskites through metal precursor and solvent selection	Brumberg, Alexandra; Kuklinski, Owen; Kent, Greggory T.; Morgan, Emily E.; Mikhailovsky, Alexander A.; Strom, T. Amanda; Chabinyc, Michael L.; Seshadri, Ram	Chemistry of Materials (2024) 36, (19) p. 9625-9635	10.91924(5) 10.91924(5) 10.91924(5) 90. 90. 90.	7.7211 7.7211 7.7211 60.000 60.000 60.000	10.9192 10.9192 10.9192 90.000 90.000 90.000	293.00	0.101325		2024	-1	
207523		F m -3 m	Cs2 Te Br6	K2PtCl6	Tuning the optical absorption edge of vacancy-ordered double perovskites through metal precursor and solvent selection	Brumberg, Alexandra; Kuklinski, Owen; Kent, Greggory T.; Morgan, Emily E.; Mikhailovsky, Alexander A.; Strom, T. Amanda; Chabinyc, Michael L.; Seshadri, Ram	Chemistry of Materials (2024) 36, (19) p. 9625-9635	10.92209(4) 10.92209(4) 10.92209(4) 90. 90. 90.	7.7231 7.7231 7.7231 60.000 60.000 60.000	10.9221 10.9221 10.9221 90.000 90.000 90.000	293.00	0.101325		2024	-1	
211910		F m -3 m	Cs2 Ti Br6	K2PtCl6	X-ray diffraction study of rubidium and cesium bromotitanates	Kozhina, I.I.; Korol'kov, D.V.	Journal of Structural Chemistry (1965) 6, (1) p. 84-89	10.57(2) 10.57(2) 10.57(2) 90. 90. 90.	7.4741 7.4741 7.4741 60.000 60.000 60.000	10.5700 10.5700 10.5700 90.000 90.000 90.000	293.00	0.101325		1965	-1	
2738		F m -3 m	Cs2 Na Bi Cl6	K2NaAlF6	The crystal structure of Cs2 Na Bi Cl6	Morss, L.R.; Robinson, W.R.	Acta Crystallographica, Section B: Structural Crystallography and Crystal Chemistry (1972) 28,  p. 653-654	10.839(1) 10.839(1) 10.839(1) 90. 90. 90.	7.6643 7.6643 7.6643 60.000 60.000 60.000	10.8390 10.8390 10.8390 90.000 90.000 90.000	293.00	0.101325		1972	10	
11523		F m -3 m	Cs2 Ag Bi Cl6	K2NaAlF6	Broadband white emission in Cs$_2$AgIn$_{1-x}$Bi$_x$Cl$_6$ phosphors	Gray, Matthew B.; Majher, Jackson D.; Strom, T. Amanda; Woodward, Patrick M.	Inorganic Chemistry (2019) 58, (19) p. 13403-13410	10.77687(4) 10.77687(4) 10.77687(4) 90. 90. 90.	7.6204 7.6204 7.6204 60.000 60.000 60.000	10.7769 10.7769 10.7769 90.000 90.000 90.000	298.00	0.101325		2019	10	
11524		F m -3 m	Cs2 Ag In Cl6	K2NaAlF6	Broadband white emission in Cs$_2$AgIn$_{1-x}$Bi$_x$Cl$_6$ phosphors	Gray, Matthew B.; Majher, Jackson D.; Strom, T. Amanda; Woodward, Patrick M.	Inorganic Chemistry (2019) 58, (19) p. 13403-13410	10.4803(2) 10.4803(2) 10.4803(2) 90. 90. 90.	7.4107 7.4107 7.4107 60.000 60.000 60.000	10.4803 10.4803 10.4803 90.000 90.000 90.000	298.00	0.101325		2019	10	
19130		F m -3 m	Cs2 Ag In Cl6	K2NaAlF6	Incorporating rare-earth terbium(III) ions into \(Cs_2 AgInCl_6\):Bi nanocrystals toward tunable photoluminescence	Liu, Ying; Rong, Ximing; Li, Mingze; Molokeev, Maxim S.; Zhao, Jing; Xia, Zhiguo	Angewandte Chemie, International Edition (2020) 59, (28) p. 11634-11640	10.516(3) 10.516(3) 10.516(3) 90. 90. 90.	7.4359 7.4359 7.4359 60.000 60.000 60.000	10.5160 10.5160 10.5160 90.000 90.000 90.000	293.00	0.101325		2020	10	
21476	1863107	F m -3 m	Cs2 Ag Tl Cl6	K2NaAlF6	Small-band-gap halide double perovskites	Slavney, Adam H.; Leppert, Linn; Saldivar Valdes, Abraham; Bartesaghi, Davide; Savenije, Tom J.; Neaton, Jeffrey B.; Karunadasa, Hemamala I.	Angewandte Chemie, International Edition (2018) 57, (39) p. 12765-12770	10.5595(5) 10.5595(5) 10.5595(5) 90 90 90	7.4667 7.4667 7.4667 60.000 60.000 60.000	10.5595 10.5595 10.5595 90.000 90.000 90.000	296.00	0.101325		2018	10	
32193	1914185	F m -3 m	Cs2 Na V Cl6	K2NaAlF6	Cs$_2$NaVCl$_6$: A Pb-free halide double perovskite with strong visible and near-infrared light absorption	Cao, Xiangrong; Kang, Lei; Guo, Shaoxing; Zhang, Minggang; Lin, Zheshuai; Gao, Jianhua	ACS Applied Materials & Interfaces (2019) 11, (42) p. 38648-38653	10.3497(14) 10.3497(14) 10.3497(14) 90.00 90.00 90.00	7.3183 7.3183 7.3183 60.000 60.000 60.000	10.3497 10.3497 10.3497 90.000 90.000 90.000	296.00	0.101325		2019	10	
36616		I 4/m m m	Cs2 Hg Pd Cl6	CsAuCl3	Darstellung und Kristallstruktur von Cs2HgPdCl6, eine Verzerrungsvariante der Chloroperowskite	Schroeder, L.; Keller, H.	Zeitschrift fuer Anorganische und Allgemeine Chemie (1950) (DE) (1991) 603,  p. 69-76	7.432(4) 7.432(4) 10.874(7) 90. 90. 90.	7.4320 7.4320 7.5616 119.434 119.434 90.000	7.4320 7.4320 10.8740 90.000 90.000 90.000	293.00	0.101325		1991	10	
53945	2143957	I 4/m m m	Cs2 Hg Cu Cl6	CsAuCl3	Jahn-Teller distortion-stabilized halide double perovskites with unusual rock-salt-type ordering of divalent B-site cations	Ji, Guoqi; Xiao, Zewen	Chemistry of Materials (2022) 34, (18) p. 8207-8212	7.3732(3) 7.3732(3) 10.5806(4) 90 90 90	7.3732 7.3732 7.4276 119.758 119.758 90.000	7.3732 7.3732 10.5806 90.000 90.000 90.000	250.00	0.101325		2022	10	
59195		F m -3 m	Cs2 Na Bi Cl6	K2NaAlF6	Low-Temperature Crystal Growth of Cs2 Li Lu Cl6 - II and Cs2 K Sc Cl6 under Reducing Conditions and their Structural Refinement	Meyer, G.; Hwu, S.-J.; Corbett, J.D.	Zeitschrift fuer Anorganische und Allgemeine Chemie (1950) (DE) (1986) 535,  p. 208-212	10.839(1) 10.839(1) 10.839(1) 90. 90. 90.	7.6643 7.6643 7.6643 60.000 60.000 60.000	10.8390 10.8390 10.8390 90.000 90.000 90.000	293.00	0.101325		1986	10	
59196		F m -3 m	Cs2 K Sc Cl6	K2NaAlF6	Low-Temperature Crystal Growth of Cs2 Li Lu Cl6 - II and Cs2 K Sc Cl6 under Reducing Conditions and their Structural Refinement	Meyer, G.; Hwu, S.-J.; Corbett, J.D.	Zeitschrift fuer Anorganische und Allgemeine Chemie (1950) (DE) (1986) 535,  p. 208-212	10.873(3) 10.873(3) 10.873(3) 90. 90. 90.	7.6884 7.6884 7.6884 60.000 60.000 60.000	10.8730 10.8730 10.8730 90.000 90.000 90.000	293.00	0.101325		1986	10	
65731		F m -3 m	Cs2 Li Y Cl6	K2NaAlF6	Optical spectroscopic and structural properties of V3+ -doped fluoride, chloride, and bromide elpasolite lattices	Reber, C.; Guedel, H.U.; Meyer, G.; Schleid, T.; Daul, C.A.	Inorganic Chemistry (1989) 28,  p. 3249-3258	10.4857(5) 10.4857(5) 10.4857(5) 90. 90. 90.	7.4145 7.4145 7.4145 60.000 60.000 60.000	10.4857 10.4857 10.4857 90.000 90.000 90.000	293.00	0.101325		1989	10
