Repository: Luccerboi/HDP_WorkFLow_Analysis

# HDP WorkFlow Analysis

This repository contains tools used for the creation of our database published as [Spin-Polarized Electronic Structure and Chemical Bonding Data for 2,500+ Halide Double Perovskites](https://doi.org/10.48550/arXiv.2606.11928). It contains functionality for creating input files, monitoring completion, and analyzing results. The main automation logic lives under the `WorkFlow/` folder. The full dataset is available over [NOMAD](http://doi.org/10.17172/nomad.wb9y-b8j7).

## Repository structure

- `AnalysisResults/` - Contains output data: Summarized data in .csv format. Scatter plots for spin magnetic moment vs. bandgap.

File: HDPs_icsddata_cleaned.txt (part 2 of 4)
CollectionCode	CcdcNo	HMS	StructuredFormula	StructureType	Title	Authors	Reference	CellParameter	ReducedCellParameter	StandardisedCellParameter	Temperature	Pressure	MineralName	PublicationYear	Quality	
65732		F m -3 m	Cs2 Na Y Cl6	K2NaAlF6	Optical spectroscopic and structural properties of V3+ -doped fluoride, chloride, and bromide elpasolite lattices	Reber, C.; Guedel, H.U.; Meyer, G.; Schleid, T.; Daul, C.A.	Inorganic Chemistry (1989) 28,  p. 3249-3258	10.7396(7) 10.7396(7) 10.7396(7) 90. 90. 90.	7.5940 7.5940 7.5940 60.000 60.000 60.000	10.7396 10.7396 10.7396 90.000 90.000 90.000	293.00	0.101325		1989	10	
65734		R -3 m H	Cs2 Li Sc Cl6	Cs2LiScCl6	Optical spectroscopic and structural properties of V3+ -doped fluoride, chloride, and bromide elpasolite lattices	Reber, C.; Guedel, H.U.; Meyer, G.; Schleid, T.; Daul, C.A.	Inorganic Chemistry (1989) 28,  p. 3249-3258	7.2965(6) 7.2965(6) 35.989(4) 90. 90. 120.	7.2965 7.2965 12.7145 73.325 73.325 60.000	7.2965 7.2965 35.9890 90.000 90.000 120.000	293.00	0.101325		1989	10	
65735		R -3 m H	Cs2 Li In Cl6	Cs2LiScCl6	Optical spectroscopic and structural properties of V3+ -doped fluoride, chloride, and bromide elpasolite lattices	Reber, C.; Guedel, H.U.; Meyer, G.; Schleid, T.; Daul, C.A.	Inorganic Chemistry (1989) 28,  p. 3249-3258	7.3184(4) 7.3184(4) 36.240(3) 90. 90. 120.	7.3184 7.3184 12.7976 73.386 73.386 60.000	7.3184 7.3184 36.2400 90.000 90.000 120.000	293.00	0.101325		1989	10	
67450		F m -3 m	Cs2 Na U Cl6	K2NaAlF6	Structure of dicaesium sodium uranium hexachloride	Spirlet, M.R.; Rebizant, J.; Fuger, J.; Schoebrechts, J.P.	Acta Crystallographica, Section C: Crystal Structure Communications (1988) 44,  p. 1300-1301	10.937(1) 10.937(1) 10.937(1) 90. 90. 90.	7.7336 7.7336 7.7336 60.000 60.000 60.000	10.9370 10.9370 10.9370 90.000 90.000 90.000	293.00	0.101325		1988	10	
84844		F m -3 m	Cs2 K (Tb Cl6)	K2NaAlF6	Crystal structure of Cs2 K Tb Cl6 and Cs2 K Eu Cl6 by powder X-ray diffraction	Villafuerte Castrejon, M.E.; Estrada, M.R.; Gomez-Lara, J.; Duque, J.; Pomes, R.	Journal of Solid State Chemistry (1997) 132,  p. 1-5	11.122(3) 11.122(3) 11.122(3) 90. 90. 90.	7.8644 7.8644 7.8644 60.000 60.000 60.000	11.1220 11.1220 11.1220 90.000 90.000 90.000	296.00	0.101325		1997	10	
84845		F m -3 m	Cs2 K (Eu Cl6)	K2NaAlF6	Crystal structure of Cs2 K Tb Cl6 and Cs2 K Eu Cl6 by powder X-ray diffraction	Villafuerte Castrejon, M.E.; Estrada, M.R.; Gomez-Lara, J.; Duque, J.; Pomes, R.	Journal of Solid State Chemistry (1997) 132,  p. 1-5	11.163(3) 11.163(3) 11.163(3) 90. 90. 90.	7.8934 7.8934 7.8934 60.000 60.000 60.000	11.1630 11.1630 11.1630 90.000 90.000 90.000	296.00	0.101325		1997	10	
85021		F m -3 m	Cs2 Na Ce Cl6	K2NaAlF6	Synthesis and X-ray powder diffraction study of the elpasolite Cs2 Na Ce Cl6	Acevedo, R.; Poblete, V.	Powder Diffraction (1995) 10, (4) p. 241-242	10.943(2) 10.943(2) 10.943(2) 90. 90. 90.	7.7379 7.7379 7.7379 60.000 60.000 60.000	10.9430 10.9430 10.9430 90.000 90.000 90.000	293.00	0.101325		1995	10	
113874		F m -3 m	Cs2 Li Bi Cl6	K2NaAlF6	Bismuth-based halide double perovskite Cs\(_2\)LiBiCl\(_6\). Crystal structure, luminescence, and stability	Sun, Yanming; Fernández-Carrión, Alberto José; Liu, Yunhui; Yin, Congling; Ming, Xing; Liu, Bo-Mei; Wang, Jing; Fu, Hui; Kuang, Xiaojun; Xing, Xianran	Chemistry of Materials (2021) 33, (15) p. 5905-5916	10.5844(1) 10.5844(1) 10.5844(1) 90. 90. 90.	7.4843 7.4843 7.4843 60.000 60.000 60.000	10.5844 10.5844 10.5844 90.000 90.000 90.000	293.00	0.101325		2021	10	
113875		F m -3 m	Cs2 Li Bi Cl6		Bismuth-based halide double perovskite Cs\(_2\)LiBiCl\(_6\). Crystal structure, luminescence, and stability	Sun, Yanming; Fernández-Carrión, Alberto José; Liu, Yunhui; Yin, Congling; Ming, Xing; Liu, Bo-Mei; Wang, Jing; Fu, Hui; Kuang, Xiaojun; Xing, Xianran	Chemistry of Materials (2021) 33, (15) p. 5905-5916	10.5844(1) 10.5844(1) 10.5844(1) 90. 90. 90.	7.4843 7.4843 7.4843 60.000 60.000 60.000	10.5844 10.5844 10.5844 90.000 90.000 90.000	293.00	0.101325		2021	10	
122930		F m -3 m	Cs2 Ag In Cl6	K2NaAlF6	Photoluminescence enhancement study in a Bi-doped Cs$_2$AgInCl$_6$ double perovskite by pressure and temperature-dependent self-trapped exciton emission	Dave, Kashyap; Huang, Wen-Tse; Leśniewski, Tadeusz; Lazarowska, Agata; Jankowski, Dawid; Mahlik, Sebastian; Liu, Ru-Shi	Dalton Transactions (2022) 51, (5) p. 2026-2032	10.48764(16) 10.48764(16) 10.48764(16) 90. 90. 90.	7.4159 7.4159 7.4159 60.000 60.000 60.000	10.4876 10.4876 10.4876 90.000 90.000 90.000	293.00	0.101325		2022	10	
122937		F m -3 m	Cs2 Ag Bi Cl6	K2NaAlF6	Photoluminescence enhancement study in a Bi-doped Cs$_2$AgInCl$_6$ double perovskite by pressure and temperature-dependent self-trapped exciton emission	Dave, Kashyap; Huang, Wen-Tse; Leśniewski, Tadeusz; Lazarowska, Agata; Jankowski, Dawid; Mahlik, Sebastian; Liu, Ru-Shi	Dalton Transactions (2022) 51, (5) p. 2026-2032	10.78584(21) 10.78584(21) 10.78584(21) 90. 90. 90.	7.6267 7.6267 7.6267 60.000 60.000 60.000	10.7858 10.7858 10.7858 90.000 90.000 90.000	293.00	0.101325		2022	10	
132718	1986198	F m -3 m	Cs2 Na In Cl6	K2NaAlF6	Bright blue and green luminescence of Sb(III) in double perovskite Cs$_2$MInCl$_6$ (M = Na, K) matrices	Noculak, Agnieszka; Morad, Viktoriia; McCall, Kyle M.; Yakunin, Sergii; Shynkarenko, Yevhen; Wörle, Michael; Kovalenko, Maksym V.	Chemistry of Materials (2020) 32, (12) p. 5118-5124	10.51410(10) 10.51410(10) 10.51410(10) 90 90 90	7.4346 7.4346 7.4346 60.000 60.000 60.000	10.5141 10.5141 10.5141 90.000 90.000 90.000	200.00	0.101325		2020	10	
139985	1982139	F m -3 m	Cs2 Ag Fe Cl6	K2NaAlF6	Engineered electronic structure and carrier dynamics in emerging Cs$_2$Ag$_x$Na$_{1–}$xFeCl$_6$ perovskite single crystals	Xian, Yeming; Yin, Hang; Bao, Yunkai; Xiao, Yejun; Yuan, Songyang; Rahman, Naveed Ur; Yuan, Yaxuan; Zhang, Yangyi; Xian, Yeming; Jin, Shengye; Li, Wenzhe; Fan, Jiandong	Journal of Physical Chemistry Letters (2020) 11, (22) p. 9535-9542	10.2023(4) 10.2023(4) 10.2023(4) 90 90 90	7.2141 7.2141 7.2141 60.000 60.000 60.000	10.2023 10.2023 10.2023 90.000 90.000 90.000	99.90	0.101325		2020	10	
139986	2001471	F m -3 m	Cs2 Na Fe Cl6	K2NaAlF6	Engineered electronic structure and carrier dynamics in emerging Cs$_2$Ag$_x$Na$_{1–}$xFeCl$_6$ perovskite single crystals	Xian, Yeming; Yin, Hang; Bao, Yunkai; Xiao, Yejun; Yuan, Songyang; Rahman, Naveed Ur; Yuan, Yaxuan; Zhang, Yangyi; Xian, Yeming; Jin, Shengye; Li, Wenzhe; Fan, Jiandong	Journal of Physical Chemistry Letters (2020) 11, (22) p. 9535-9542	10.2679(2) 10.2679(2) 10.2679(2) 90 90 90	7.2605 7.2605 7.2605 60.000 60.000 60.000	10.2679 10.2679 10.2679 90.000 90.000 90.000	100.00	0.101325		2020	10	
175159	2335910	R -3 m H	Cs2 Na Rh Cl6	Cs2LiScCl6	Exploring the electronic dimensionality of ternary and quaternary rhodium halides	Liu, David; Holzapfel, Noah P.; Milder, Alexander; Woodward, Patrick M.	Chemistry of Materials (2024) 36, (5) p. 2450-2460	7.26932(4) 7.26932(4) 36.3781(3) 90 90 120	7.2693 7.2693 12.8318 73.546 73.546 60.000	7.2693 7.2693 36.3781 90.000 90.000 120.000	293.00	0.101325		2024	10	
175161	2335911	R -3 m H	Cs2 Ag Rh Cl6	Cs2LiScCl6	Exploring the electronic dimensionality of ternary and quaternary rhodium halides	Liu, David; Holzapfel, Noah P.; Milder, Alexander; Woodward, Patrick M.	Chemistry of Materials (2024) 36, (5) p. 2450-2460	7.23116(4) 7.23116(4) 36.3344(3) 90 90 120	7.2311 7.2311 12.8108 73.607 73.607 60.000	7.2312 7.2312 36.3344 90.000 90.000 120.000	293.00	0.101325		2024	10	
175767	1878797	F m -3 m	Cs2 Na In Cl6	K2NaAlF6	Efficient and stable emission of warm-white light from lead-free halide double perovskites	Luo, Jiajun; Wang, Xiaoming; Li, Shunran; Liu, Jing; Guo, Yueming; Niu, Guangda; Yao, Ling; Fu, Yahao; Gao, Linang; Dong, Qingshun; Zhao, Chunyi; Leng, Meiying; Ma, Fusheng; Ma, Fusheng; Liang, Wenxi; Wang, Liduo; Jin, Shengye; Han, Junbo; Zhang, Lijun; Etheridge, Joanne; Wang, Jianbo; Yan, Yanfa; Sargent, Edward H.; Tang, Jiang	Nature (London, United Kingdom) (2018) 563,  p. 541-545	10.509(6) 10.509(6) 10.509(6) 90 90 90	7.4310 7.4310 7.4310 60.000 60.000 60.000	10.5090 10.5090 10.5090 90.000 90.000 90.000	304.50	0.101325		2018	10	
175779	2043341	F m -3 m	Cs2 Ag In Cl6	K2NaAlF6	Manipulation of parity and polarization through structural distortion in light-emitting halide double perovskites	Appadurai, Tamilselvan; Kashikar, Ravi; Sikarwar, Poonam; Antharjanam, Sudhadevi; Nanda, Birabar Ranjit Kumar; Chandiran, Aravind Kumar	Communications Materials (2021) 2, (1)  Article ID 68 (p. 1-16)	10.482(4) 10.482(4) 10.482(4) 90 90 90	7.4119 7.4119 7.4119 60.000 60.000 60.000	10.4820 10.4820 10.4820 90.000 90.000 90.000	200.00	0.101325		2021	10	
175780	2043340	F m -3 m	Cs2 Ag Sb Cl6	K2NaAlF6	Manipulation of parity and polarization through structural distortion in light-emitting halide double perovskites	Appadurai, Tamilselvan; Kashikar, Ravi; Sikarwar, Poonam; Antharjanam, Sudhadevi; Nanda, Birabar Ranjit Kumar; Chandiran, Aravind Kumar	Communications Materials (2021) 2, (1)  Article ID 68 (p. 1-16)	10.6802(5) 10.6802(5) 10.6802(5) 90 90 90	7.5520 7.5520 7.5520 60.000 60.000 60.000	10.6802 10.6802 10.6802 90.000 90.000 90.000	200.00	0.101325		2021	10	
175783	2043339	F m -3 m	Cs2 Ag Bi Cl6	K2NaAlF6	Manipulation of parity and polarization through structural distortion in light-emitting halide double perovskites	Appadurai, Tamilselvan; Kashikar, Ravi; Sikarwar, Poonam; Antharjanam, Sudhadevi; Nanda, Birabar Ranjit Kumar; Chandiran, Aravind Kumar	Communications Materials (2021) 2, (1)  Article ID 68 (p. 1-16)	10.7551(7) 10.7551(7) 10.7551(7) 90 90 90	7.6050 7.6050 7.6050 60.000 60.000 60.000	10.7551 10.7551 10.7551 90.000 90.000 90.000	200.00	0.101325		2021	10	
175888	1982139	F m -3 m	Cs2 Ag Fe Cl6	K2NaAlF6	An emerging lead-free double-perovskite C$_2$AgFeCl$_6$: in single crystal	Yin, Hang; Zhang, Yeming; Chen, Weijan; Wen, Xiaoming; Rahman, Naveed Ur; Long, Yi; Jia, Baohua; Fan, Jiandong; Li, Wenzhe	Advanced Functional Materials (2020) 30, (43)  Article ID 2002225 (p. 1-11)	10.2023(4) 10.2023(4) 10.2023(4) 90 90 90	7.2141 7.2141 7.2141 60.000 60.000 60.000	10.2023 10.2023 10.2023 90.000 90.000 90.000	99.90	0.101325		2020	10	
175889	1982141	F m -3 m	Cs2 Ag In Cl6	K2NaAlF6	An emerging lead-free double-perovskite C$_2$AgFeCl$_6$: in single crystal	Yin, Hang; Zhang, Yeming; Chen, Weijan; Wen, Xiaoming; Rahman, Naveed Ur; Long, Yi; Jia, Baohua; Fan, Jiandong; Li, Wenzhe	Advanced Functional Materials (2020) 30, (43)  Article ID 2002225 (p. 1-11)	10.4609(3) 10.4609(3) 10.4609(3) 90 90 90	7.3970 7.3970 7.3970 60.000 60.000 60.000	10.4609 10.4609 10.4609 90.000 90.000 90.000	100.00	0.101325		2020	10	
176720		F m -3 m	Cs2 Na Bi Cl6	K2NaAlF6	Unveiling temperature-induced structural phase transition and luminescence in Mn\(^{2+}\)-doped Cs\(_2\)NaBiCl\(_6\) double perovskite	Banerjee, Srijita; Saikia, Sajid; Molokeev, Maxim S.; Nag, Angshuman	Chemistry of Materials (2024) 36, (9) p. 4750-4757	10.83284(15) 10.83284(15) 10.83284(15) 90. 90. 90.	7.6600 7.6600 7.6600 60.000 60.000 60.000	10.8328 10.8328 10.8328 90.000 90.000 90.000	300.00	0.101325		2024	10	
176721		F m -3 m	Cs2 Na Bi Cl6	K2NaAlF6	Unveiling temperature-induced structural phase transition and luminescence in Mn\(^{2+}\)-doped Cs\(_2\)NaBiCl\(_6\) double perovskite	Banerjee, Srijita; Saikia, Sajid; Molokeev, Maxim S.; Nag, Angshuman	Chemistry of Materials (2024) 36, (9) p. 4750-4757	10.81866(15) 10.81866(15) 10.81866(15) 90. 90. 90.	7.6499 7.6499 7.6499 60.000 60.000 60.000	10.8187 10.8187 10.8187 90.000 90.000 90.000	250.00	0.101325		2024	10	
176722		F m -3 m	Cs2 Na Bi Cl6	K2NaAlF6	Unveiling temperature-induced structural phase transition and luminescence in Mn\(^{2+}\)-doped Cs\(_2\)NaBiCl\(_6\) double perovskite	Banerjee, Srijita; Saikia, Sajid; Molokeev, Maxim S.; Nag, Angshuman	Chemistry of Materials (2024) 36, (9) p. 4750-4757	10.80168(15) 10.80168(15) 10.80168(15) 90. 90. 90.	7.6379 7.6379 7.6379 60.000 60.000 60.000	10.8017 10.8017 10.8017 90.000 90.000 90.000	200.00	0.101325		2024	10	
176723		F m -3 m	Cs2 Na Bi Cl6	K2NaAlF6	Unveiling temperature-induced structural phase transition and luminescence in Mn\(^{2+}\)-doped Cs\(_2\)NaBiCl\(_6\) double perovskite	Banerjee, Srijita; Saikia, Sajid; Molokeev, Maxim S.; Nag, Angshuman	Chemistry of Materials (2024) 36, (9) p. 4750-4757	10.78538(13) 10.78538(13) 10.78538(13) 90. 90. 90.	7.6264 7.6264 7.6264 60.000 60.000 60.000	10.7854 10.7854 10.7854 90.000 90.000 90.000	150.00	0.101325		2024	10	
176724		F m -3 m	Cs2 Na Bi Cl6	K2NaAlF6	Unveiling temperature-induced structural phase transition and luminescence in Mn\(^{2+}\)-doped Cs\(_2\)NaBiCl\(_6\) double perovskite	Banerjee, Srijita; Saikia, Sajid; Molokeev, Maxim S.; Nag, Angshuman	Chemistry of Materials (2024) 36, (9) p. 4750-4757	10.78202(13) 10.78202(13) 10.78202(13) 90. 90. 90.	7.6240 7.6240 7.6240 60.000 60.000 60.000	10.7820 10.7820 10.7820 90.000 90.000 90.000	140.00	0.101325		2024	10	
176725		F m -3 m	Cs2 Na Bi Cl6	K2NaAlF6	Unveiling temperature-induced structural phase transition and luminescence in Mn\(^{2+}\)-doped Cs\(_2\)NaBiCl\(_6\) double perovskite	Banerjee, Srijita; Saikia, Sajid; Molokeev, Maxim S.; Nag, Angshuman	Chemistry of Materials (2024) 36, (9) p. 4750-4757	10.77893(12) 10.77893(12) 10.77893(12) 90. 90. 90.	7.6219 7.6219 7.6219 60.000 60.000 60.000	10.7789 10.7789 10.7789 90.000 90.000 90.000	130.00	0.101325		2024	10	
176726		F m -3 m	Cs2 Na Bi Cl6	K2NaAlF6	Unveiling temperature-induced structural phase transition and luminescence in Mn\(^{2+}\)-doped Cs\(_2\)NaBiCl\(_6\) double perovskite	Banerjee, Srijita; Saikia, Sajid; Molokeev, Maxim S.; Nag, Angshuman	Chemistry of Materials (2024) 36, (9) p. 4750-4757	10.77555(14) 10.77555(14) 10.77555(14) 90. 90. 90.	7.6195 7.6195 7.6195 60.000 60.000 60.000	10.7755 10.7755 10.7755 90.000 90.000 90.000	120.00	0.101325		2024	10	
176727		F m -3 m	Cs2 Na Bi Cl6	K2NaAlF6	Unveiling temperature-induced structural phase transition and luminescence in Mn\(^{2+}\)-doped Cs\(_2\)NaBiCl\(_6\) double perovskite	Banerjee, Srijita; Saikia, Sajid; Molokeev, Maxim S.; Nag, Angshuman	Chemistry of Materials (2024) 36, (9) p. 4750-4757	10.7711(2) 10.7711(2) 10.7711(2) 90. 90. 90.	7.6163 7.6163 7.6163 60.000 60.000 60.000	10.7711 10.7711 10.7711 90.000 90.000 90.000	110.00	0.101325		2024	10	
178332	2001470	F m -3 m	Cs2 Na Fe Cl6	K2NaAlF6	Regulation of the order–disorder phase transition in a Cs$_2$NaFeCl$_6$ double perovskite towards reversible thermochromic application	Li, Wenzhe; Rahman, Naveed Ur; Xian, Yeming; Yin, Hang; Bao, Yunkai; Long, Yi; Yuan, Songyang; Zhang, Yangyi; Yuan, Yaxuan; Fan, Jiandong	Journal of Semiconductors (2021) 42, (7)  Article ID 072202	10.3028(5) 10.3028(5) 10.3028(5) 90 90 90	7.2852 7.2852 7.2852 60.000 60.000 60.000	10.3028 10.3028 10.3028 90.000 90.000 90.000	200.04	0.101325		2021	10	
178333	2001473	F m -3 m	Cs2 Na Fe Cl6	K2NaAlF6	Regulation of the order–disorder phase transition in a Cs$_2$NaFeCl$_6$ double perovskite towards reversible thermochromic application	Li, Wenzhe; Rahman, Naveed Ur; Xian, Yeming; Yin, Hang; Bao, Yunkai; Long, Yi; Yuan, Songyang; Zhang, Yangyi; Yuan, Yaxuan; Fan, Jiandong	Journal of Semiconductors (2021) 42, (7)  Article ID 072202	10.3270(6) 10.3270(6) 10.3270(6) 90 90 90	7.3023 7.3023 7.3023 60.000 60.000 60.000	10.3270 10.3270 10.3270 90.000 90.000 90.000	299.97	0.101325		2021	10	
178334	2001471	F m -3 m	Cs2 Na Fe Cl6	K2NaAlF6	Regulation of the order–disorder phase transition in a Cs$_2$NaFeCl$_6$ double perovskite towards reversible thermochromic application	Li, Wenzhe; Rahman, Naveed Ur; Xian, Yeming; Yin, Hang; Bao, Yunkai; Long, Yi; Yuan, Songyang; Zhang, Yangyi; Yuan, Yaxuan; Fan, Jiandong	Journal of Semiconductors (2021) 42, (7)  Article ID 072202	10.2679(2) 10.2679(2) 10.2679(2) 90 90 90	7.2605 7.2605 7.2605 60.000 60.000 60.000	10.2679 10.2679 10.2679 90.000 90.000 90.000	100.00	0.101325		2021	10	
178335	2041648	F m -3 m	Cs2 Na Fe Cl6	K2NaAlF6	Regulation of the order–disorder phase transition in a Cs$_2$NaFeCl$_6$ double perovskite towards reversible thermochromic application	Li, Wenzhe; Rahman, Naveed Ur; Xian, Yeming; Yin, Hang; Bao, Yunkai; Long, Yi; Yuan, Songyang; Zhang, Yangyi; Yuan, Yaxuan; Fan, Jiandong	Journal of Semiconductors (2021) 42, (7)  Article ID 072202	10.2591(2) 10.2591(2) 10.2591(2) 90 90 90	7.2543 7.2543 7.2543 60.000 60.000 60.000	10.2591 10.2591 10.2591 90.000 90.000 90.000	79.90	0.101325		2021	10	
178336	2041647	F m -3 m	Cs2 Na Fe Cl6	K2NaAlF6	Regulation of the order–disorder phase transition in a Cs$_2$NaFeCl$_6$ double perovskite towards reversible thermochromic application	Li, Wenzhe; Rahman, Naveed Ur; Xian, Yeming; Yin, Hang; Bao, Yunkai; Long, Yi; Yuan, Songyang; Zhang, Yangyi; Yuan, Yaxuan; Fan, Jiandong	Journal of Semiconductors (2021) 42, (7)  Article ID 072202	10.26506(14) 10.26506(14) 10.26506(14) 90 90 90	7.2585 7.2585 7.2585 60.000 60.000 60.000	10.2651 10.2651 10.2651 90.000 90.000 90.000	90.00	0.101325		2021	10	
178337	2001472	F m -3 m	Cs2 Na Fe Cl6	K2NaAlF6	Regulation of the order–disorder phase transition in a Cs$_2$NaFeCl$_6$ double perovskite towards reversible thermochromic application	Li, Wenzhe; Rahman, Naveed Ur; Xian, Yeming; Yin, Hang; Bao, Yunkai; Long, Yi; Yuan, Songyang; Zhang, Yangyi; Yuan, Yaxuan; Fan, Jiandong	Journal of Semiconductors (2021) 42, (7)  Article ID 072202	10.3622(4) 10.3622(4) 10.3622(4) 90 90 90	7.3272 7.3272 7.3272 60.000 60.000 60.000	10.3622 10.3622 10.3622 90.000 90.000 90.000	399.98	0.101325		2021	10	
205365	1544700	F m -3 m	Cs2 Ag Sb Cl6	K2NaAlF6	Designing indirect–direct bandgap transitions in double perovskites	Tran, T. Thao; Panella, Jessica R.; Chamorro, Juan R.; Morey, Jennifer R.; McQueen, Tyrel M.	Materials Horizons (2017) 4, (4) p. 688-693	10.664(10) 10.664(10) 10.664(10) 90.00 90.00 90.00	7.5406 7.5406 7.5406 60.000 60.000 60.000	10.6640 10.6640 10.6640 90.000 90.000 90.000	213.00	0.101325		2017	10	
205366	1544701	F m -3 m	Cs2 Ag In Cl6	K2NaAlF6	Designing indirect–direct bandgap transitions in double perovskites	Tran, T. Thao; Panella, Jessica R.; Chamorro, Juan R.; Morey, Jennifer R.; McQueen, Tyrel M.	Materials Horizons (2017) 4, (4) p. 688-693	10.469(11) 10.469(11) 10.469(11) 90.00 90.00 90.00	7.4027 7.4027 7.4027 60.000 60.000 60.000	10.4690 10.4690 10.4690 90.000 90.000 90.000	213.00	0.101325		2017	10	
207012	2054287	F m -3 m	Cs2 Na Sc Cl6	K2NaAlF6	All-inorganic rare-earth halide double perovskite single crystals with highly efficient photoluminescence	Zhang, Ruiling; Wang, Zhongyi; Xu, Xin; Mao, Xin; Xiong, Jin; Yang, Yang; Han, Keli	Advanced Optical Materials (2021) 9, (19)  Article ID 2100689 (p. 1-7)	10.4904(3) 10.4904(3) 10.4904(3) 90 90 90	7.4178 7.4178 7.4178 60.000 60.000 60.000	10.4904 10.4904 10.4904 90.000 90.000 90.000	283.22	0.101325		2021	10	
207019	2060830	F m -3 m	Cs2 Na Fe Cl6	K2NaAlF6	Remarkable thermochromism in the double perovskite Cs$_2$NaFeCl$_6$	Ji, Fuxiang; Klarbring, Johan; Zhang, Bin; Wang, Feng; Wang, Linqin; Miao, Xiaohe; NIng, Weihua; Zhang, Muyi; Cai, Xinyi; Bakhit, Babak; Magnuson, Martin; Ren, Xiaoming; Sun, Licheng; Fahlman, Mats; Buyanova, Irina A.; Chen, Weimin M.; Simak, Sergei I.; Abrikosov, Igor A.; Gao, Feng	Advanced Optical Materials (2023) 12, (8)  Article ID 2301102 (p. 1-9)	10.3537(8) 10.3537(8) 10.3537(8) 90.00 90.00 90.00	7.3212 7.3212 7.3212 60.000 60.000 60.000	10.3537 10.3537 10.3537 90.000 90.000 90.000	373.00	0.101325		2023	10	
207020	2060832	F m -3 m	Cs2 Na Fe Cl6	K2NaAlF6	Remarkable thermochromism in the double perovskite Cs$_2$NaFeCl$_6$	Ji, Fuxiang; Klarbring, Johan; Zhang, Bin; Wang, Feng; Wang, Linqin; Miao, Xiaohe; NIng, Weihua; Zhang, Muyi; Cai, Xinyi; Bakhit, Babak; Magnuson, Martin; Ren, Xiaoming; Sun, Licheng; Fahlman, Mats; Buyanova, Irina A.; Chen, Weimin M.; Simak, Sergei I.; Abrikosov, Igor A.; Gao, Feng	Advanced Optical Materials (2023) 12, (8)  Article ID 2301102 (p. 1-9)	10.3719(10) 10.3719(10) 10.3719(10) 90.00 90.00 90.00	7.3340 7.3340 7.3340 60.000 60.000 60.000	10.3719 10.3719 10.3719 90.000 90.000 90.000	423.00	0.101325		2023	10	
207021	2060836	F m -3 m	Cs2 Na Fe Cl6	K2NaAlF6	Remarkable thermochromism in the double perovskite Cs$_2$NaFeCl$_6$	Ji, Fuxiang; Klarbring, Johan; Zhang, Bin; Wang, Feng; Wang, Linqin; Miao, Xiaohe; NIng, Weihua; Zhang, Muyi; Cai, Xinyi; Bakhit, Babak; Magnuson, Martin; Ren, Xiaoming; Sun, Licheng; Fahlman, Mats; Buyanova, Irina A.; Chen, Weimin M.; Simak, Sergei I.; Abrikosov, Igor A.; Gao, Feng	Advanced Optical Materials (2023) 12, (8)  Article ID 2301102 (p. 1-9)	10.3275(7) 10.3275(7) 10.3275(7) 90.00 90.00 90.00	7.3026 7.3026 7.3026 60.000 60.000 60.000	10.3275 10.3275 10.3275 90.000 90.000 90.000	298.00	0.101325		2023	10	
207022	2060833	F m -3 m	Cs2 Na Fe Cl6	K2NaAlF6	Remarkable thermochromism in the double perovskite Cs$_2$NaFeCl$_6$	Ji, Fuxiang; Klarbring, Johan; Zhang, Bin; Wang, Feng; Wang, Linqin; Miao, Xiaohe; NIng, Weihua; Zhang, Muyi; Cai, Xinyi; Bakhit, Babak; Magnuson, Martin; Ren, Xiaoming; Sun, Licheng; Fahlman, Mats; Buyanova, Irina A.; Chen, Weimin M.; Simak, Sergei I.; Abrikosov, Igor A.; Gao, Feng	Advanced Optical Materials (2023) 12, (8)  Article ID 2301102 (p. 1-9)	10.3329(9) 10.3329(9) 10.3329(9) 90.00 90.00 90.00	7.3065 7.3065 7.3065 60.000 60.000 60.000	10.3329 10.3329 10.3329 90.000 90.000 90.000	298.00	0.101325		2023	10	
207023	2060835	F m -3 m	Cs2 Na Fe Cl6	K2NaAlF6	Remarkable thermochromism in the double perovskite Cs$_2$NaFeCl$_6$	Ji, Fuxiang; Klarbring, Johan; Zhang, Bin; Wang, Feng; Wang, Linqin; Miao, Xiaohe; NIng, Weihua; Zhang, Muyi; Cai, Xinyi; Bakhit, Babak; Magnuson, Martin; Ren, Xiaoming; Sun, Licheng; Fahlman, Mats; Buyanova, Irina A.; Chen, Weimin M.; Simak, Sergei I.; Abrikosov, Igor A.; Gao, Feng	Advanced Optical Materials (2023) 12, (8)  Article ID 2301102 (p. 1-9)	10.3492(7) 10.3492(7) 10.3492(7) 90.00 90.00 90.00	7.3180 7.3180 7.3180 60.000 60.000 60.000	10.3492 10.3492 10.3492 90.000 90.000 90.000	348.00	0.101325		2023	10	
207024	2060834	F m -3 m	Cs2 Na Fe Cl6	K2NaAlF6	Remarkable thermochromism in the double perovskite Cs$_2$NaFeCl$_6$	Ji, Fuxiang; Klarbring, Johan; Zhang, Bin; Wang, Feng; Wang, Linqin; Miao, Xiaohe; NIng, Weihua; Zhang, Muyi; Cai, Xinyi; Bakhit, Babak; Magnuson, Martin; Ren, Xiaoming; Sun, Licheng; Fahlman, Mats; Buyanova, Irina A.; Chen, Weimin M.; Simak, Sergei I.; Abrikosov, Igor A.; Gao, Feng	Advanced Optical Materials (2023) 12, (8)  Article ID 2301102 (p. 1-9)	10.3392(9) 10.3392(9) 10.3392(9) 90.00 90.00 90.00	7.3109 7.3109 7.3109 60.000 60.000 60.000	10.3392 10.3392 10.3392 90.000 90.000 90.000	323.00	0.101325		2023	10	
207025	2060831	F m -3 m	Cs2 Na Fe Cl6	K2NaAlF6	Remarkable thermochromism in the double perovskite Cs$_2$NaFeCl$_6$	Ji, Fuxiang; Klarbring, Johan; Zhang, Bin; Wang, Feng; Wang, Linqin; Miao, Xiaohe; NIng, Weihua; Zhang, Muyi; Cai, Xinyi; Bakhit, Babak; Magnuson, Martin; Ren, Xiaoming; Sun, Licheng; Fahlman, Mats; Buyanova, Irina A.; Chen, Weimin M.; Simak, Sergei I.; Abrikosov, Igor A.; Gao, Feng	Advanced Optical Materials (2023) 12, (8)  Article ID 2301102 (p. 1-9)	10.3639(6) 10.3639(6) 10.3639(6) 90.00 90.00 90.00	7.3284 7.3284 7.3284 60.000 60.000 60.000	10.3639 10.3639 10.3639 90.000 90.000 90.000	398.00	0.101325		2023	10	
239874		F m -3 m	Cs2 Bi Ag Cl6	K2NaAlF6	Band gaps of the lead-free halide double perovskites Cs2 Bi Ag Cl6 and Cs2 Bi Ag Br6 from theory and experiment	Filip, Marina R.; Hillman, Samuel; Haghighirad, Amir Abbas; Snaith, Henry J.; Giustino, Feliciano	Journal of Physical Chemistry Letters (2016) 7, (13) p. 2579-2585	10.777(5) 10.777(5) 10.777(5) 90. 90. 90.	7.6205 7.6205 7.6205 60.000 60.000 60.000	10.7770 10.7770 10.7770 90.000 90.000 90.000	293.00	0.101325		2016	10	
244519		F m -3 m	Cs2 Ag In Cl6	K2NaAlF6	Composition design, optical gap and stability investigations of lead-free halide double perovskite Cs2AgInCl6	Zhou, Jun; Xia, Zhiguo; Molokeev, Maxim S.; Zhang, Xiuwen; Peng, Dongsheng; Liu, Quanlin	Journal of Materials Chemistry A: Materials for Energy and Sustainability (2017) 5, (29) p. 15031-15037	10.480593(54) 10.480593(54) 10.480593(54) 90 90 90	7.4109 7.4109 7.4109 60.000 60.000 60.000	10.4806 10.4806 10.4806 90.000 90.000 90.000	300.00	0.101325		2017	10	
244674		F m -3 m	Cs2 Ag Sb Cl6	K2NaAlF6	Exploring the transposition effects on the electronic and optical properties of Cs2AgSbCl6via a combined computational-experimental approach	Zhou, Jun; Rong, Ximing; Molokeev, Maxim S.; Zhang, Xiuwen; Xia, Zhiguo	Journal of Materials Chemistry A: Materials for Energy and Sustainability (2018) 6, (5) p. 2346-2352	10.700934(59) 10.700934(59) 10.700934(59) 90 90 90	7.5667 7.5667 7.5667 60.000 60.000 60.000	10.7009 10.7009 10.7009 90.000 90.000 90.000	300.00	0.101325		2018	10	
252451		F m -3 m	Cs2 Bi Ag Cl6	K2NaAlF6	Lead-free halide double perovskites via heterovalent substitution of noble metals	Volonakis, George; Filip, Marina R.; Haghighirad, Amir Abbas; Sakai, Nobuya; Wenger, Bernard; Snaith, Henry J.; Giustino, Feliciano	Journal of Physical Chemistry Letters (2016) 7, (7) p. 1254-1259	10.777(5) 10.777(5) 10.777(5) 90. 90. 90.	7.6205 7.6205 7.6205 60.000 60.000 60.000	10.7770 10.7770 10.7770 90.000 90.000 90.000	293.00	0.101325		2016	10	
291598		F m -3 m	Cs2 Ag Bi Cl6	K2NaAlF6	Cs2 Ag Bi X6 (X = Br, Cl): new visible light absorbing, lead-free halide perovskite semiconductors	McClure, Eric T.; Ball, Molly R.; Windl, Wolfgang; Woodward, Patrick M.	Chemistry of Materials (2016) 28, (5) p. 1348-1354	10.77687(12) 10.77687(12) 10.77687(12) 90 90 90	7.6204 7.6204 7.6204 60.000 60.000 60.000	10.7769 10.7769 10.7769 90.000 90.000 90.000	293.00	0.101325		2016	10	
425945		F m -3 m	Cs2 La Na Cl6	K2NaAlF6	Structure and scintillation properties of Ce3+ -activated Cs2 Na La Cl6, Cs3 La Cl6, Cs2 Na La Br6, Cs3 La Br6, Cs2 Na La I6 and Cs3 La I6	G. Gundiah; K. Brennan; Z. Yan; E.C. Samulon; G. Wu; G.A. Bizarri; S.E. Derenzo; E.D. Bourret-Courchesne	Journal of Luminescence (2014) 149,  p. 374-384	10.9175(3) 10.9175(3) 10.9175(3) 90.00 90.00 90.00	7.7198 7.7198 7.7198 60.000 60.000 60.000	10.9175 10.9175 10.9175 90.000 90.000 90.000	100.00	0.101325		2014	10	
759422	1861251	R -3 m H	Cs2 Ag Cr Cl6	Cs2LiScCl6	Hexagonal double perovskite Cs2AgCrCl6	Zhou, Yuqiao; Askar, Abdelrahman M.; Poehls, Jan-Hendrik; Iyer, Abishek K.; Oliynyk, Anton O.; Shankar, Karthik; Mar, Arthur	Zeitschrift fuer Anorganische und Allgemeine Chemie (2019) 645, (3) p. 323-328	7.2692(4) 7.2692(4) 36.443(2) 90 90 120	7.2692 7.2692 12.8522 73.573 73.573 60.000	7.2692 7.2692 36.4430 90.000 90.000 120.000	296.00	0.101325		2019	10	
20913		F m -3 m	Cs2 Na U Cl6	K2NaAlF6	The structure of the uranium contained Elpasolites M2 Na U G6	Aurov, N.A.; Volkov, V.A.; Chirkst, D.E.	Radiokhimiya (1983) 25,  p. 366-372	10.935(11) 10.935(11) 10.935(11) 90. 90. 90.	7.7322 7.7322 7.7322 60.000 60.000 60.000	10.9350 10.9350 10.9350 90.000 90.000 90.000	293.00	0.101325		1983	-1	
23166		F m -3 m	Cs2 Na Bk Cl6	K2NaAlF6	Preparation and Crystal Structures of Dicesium Berkelium Hexachloride and Dicesium Sodium Berkelium Hexachloride	Morss, L.R.; Fuger, J.	Inorganic Chemistry (1969) 8,  p. 1433-1439	10.805(3) 10.805(3) 10.805(3) 90. 90. 90.	7.6403 7.6403 7.6403 60.000 60.000 60.000	10.8050 10.8050 10.8050 90.000 90.000 90.000	293.00	0.101325		1969	-1	
24516		F m -3 m	Cs2 Ag Au Cl6	K2NaAlF6	Sugli esacloroaurati misti	Ferrari, A.	Gazzetta Chimica Italiana (1937) 67,  p. 94-98	10.45 10.45 10.45 90. 90. 90.	7.3893 7.3893 7.3893 60.000 60.000 60.000	10.4500 10.4500 10.4500 90.000 90.000 90.000	293.00	0.101325		1937	-1	
26162		I 4/m m m	Cs2 Ag Au Cl6	CsAuCl3	The crystal structure of cesium aurous auric chloride, Cs2 Au Au Cl6, and cesium argentous auric chloride, Cs2 Ag Au Cl6	Elliott, N.; Pauling, L.	Journal of the American Chemical Society (1938) 60,  p. 1846-1851	7.38(2) 7.38(2) 11.01(2) 90. 90. 90.	7.3800 7.3800 7.5853 119.109 119.109 90.000	7.3800 7.3800 11.0100 90.000 90.000 90.000	293.00	0.101325		1938	-1	
50361		F m -3 m	Cs2 Na Er Cl6	K2NaAlF6	Spectroscopic studies, theoretical models and structural characterization. I. The elpasolites Cs2 Na Ln Cl6, where Ln(3+) = Er(3+), Yb(3+)	Poblete, V.; Acevedo, R.; Tanner, P.A.	Revista Mexicana de Fisica (1998) 44, (1) p. 29-31	10.7089 10.7089 10.7089 90. 90. 90.	7.5723 7.5723 7.5723 60.000 60.000 60.000	10.7089 10.7089 10.7089 90.000 90.000 90.000	293.00	0.101325		1998	-1	
50362		F m -3 m	Cs2 Na Yb Cl6	K2NaAlF6	Spectroscopic studies, theoretical models and structural characterization. I. The elpasolites Cs2 Na Ln Cl6, where Ln(3+) = Er(3+), Yb(3+)	Poblete, V.; Acevedo, R.; Tanner, P.A.	Revista Mexicana de Fisica (1998) 44, (1) p. 29-31	10.6244 10.6244 10.6244 90. 90. 90.	7.5126 7.5126 7.5126 60.000 60.000 60.000	10.6244 10.6244 10.6244 90.000 90.000 90.000	293.00	0.101325		1998	-1	
50363		F m -3 m	Cs2 Na Sm Cl6	K2NaAlF6	Spectroscopic studies, theoretical models and structural characterization. I. The elpasolites Cs2 Na Ln Cl6, where Ln(3+) = Er(3+), Yb(3+)	Poblete, V.; Acevedo, R.; Tanner, P.A.	Revista Mexicana de Fisica (1998) 44, (1) p. 29-31	10.8342 10.8342 10.8342 90. 90. 90.	7.6609 7.6609 7.6609 60.000 60.000 60.000	10.8342 10.8342 10.8342 90.000 90.000 90.000	293.00	0.101325		1998	-1	
59194		F m -3 m	Cs2 Li Lu Cl6	K2NaAlF6	Low-Temperature Crystal Growth of Cs2 Li Lu Cl6 - II and Cs2 K Sc Cl6 under Reducing Conditions and their Structural Refinement	Meyer, G.; Hwu, S.-J.; Corbett, J.D.	Zeitschrift fuer Anorganische und Allgemeine Chemie (1950) (DE) (1986) 535,  p. 208-212	10.409 10.409 10.409 90. 90. 90.	7.3603 7.3603 7.3603 60.000 60.000 60.000	10.4090 10.4090 10.4090 90.000 90.000 90.000	293.00	0.101325		1986	-1	
96062		F m -3 m	Cs2 Na Tb Cl6	K2NaAlF6	Synthesis and characterization of luminescent materials. The elpasolite Cs2 Na Tb Cl6	Poblete, V.; Navarro, G.; Martin, V.; Alvarez, M.	Powder Diffraction (2002) 17,  p. 10-13	10.7636 10.7636 10.7636 90 90 90	7.6110 7.6110 7.6110 60.000 60.000 60.000	10.7636 10.7636 10.7636 90.000 90.000 90.000	293.00	0.101325	Elpasolite	2002	-1	
126401		F m -3 m	Cs2 Na Bi Cl6	K2NaAlF6	Unlocking structural and photoelectric properties of lead-free double perovskites at high temperature	Du, Aochen; Zheng, Xingke; Li, Genzhuang; Ye, Yun; Chen, Enguo; Xu, Sheng; Guo, Tailiang	Journal of Luminescence (2024) 267,   Article ID 120369 (p. 1-12)	10.8700 10.8700 10.8700 90. 90. 90.	7.6863 7.6863 7.6863 60.000 60.000 60.000	10.8700 10.8700 10.8700 90.000 90.000 90.000	303.00	0.101325		2024	-1	
126402		F m -3 m	Cs2 Na Bi Cl6	K2NaAlF6	Unlocking structural and photoelectric properties of lead-free double perovskites at high temperature	Du, Aochen; Zheng, Xingke; Li, Genzhuang; Ye, Yun; Chen, Enguo; Xu, Sheng; Guo, Tailiang	Journal of Luminescence (2024) 267,   Article ID 120369 (p. 1-12)	10.8580 10.8580 10.8580 90. 90. 90.	7.6778 7.6778 7.6778 60.000 60.000 60.000	10.8580 10.8580 10.8580 90.000 90.000 90.000	373.00	0.101325		2024	-1	
126403		F m -3 m	Cs2 Na Bi Cl6	K2NaAlF6	Unlocking structural and photoelectric properties of lead-free double perovskites at high temperature	Du, Aochen; Zheng, Xingke; Li, Genzhuang; Ye, Yun; Chen, Enguo; Xu, Sheng; Guo, Tailiang	Journal of Luminescence (2024) 267,   Article ID 120369 (p. 1-12)	10.8666 10.8666 10.8666 90. 90. 90.	7.6838 7.6838 7.6838 60.000 60.000 60.000	10.8666 10.8666 10.8666 90.000 90.000 90.000	443.00	0.101325		2024	-1	
126404		F m -3 m	Cs2 Na Bi Cl6	K2NaAlF6	Unlocking structural and photoelectric properties of lead-free double perovskites at high temperature	Du, Aochen; Zheng, Xingke; Li, Genzhuang; Ye, Yun; Chen, Enguo; Xu, Sheng; Guo, Tailiang	Journal of Luminescence (2024) 267,   Article ID 120369 (p. 1-12)	10.9975 10.9975 10.9975 90. 90. 90.	7.7764 7.7764 7.7764 60.000 60.000 60.000	10.9975 10.9975 10.9975 90.000 90.000 90.000	503.00	0.101325		2024	-1	
126405		F m -3 m	Cs2 Na Bi Cl6	K2NaAlF6	Unlocking structural and photoelectric properties of lead-free double perovskites at high temperature	Du, Aochen; Zheng, Xingke; Li, Genzhuang; Ye, Yun; Chen, Enguo; Xu, Sheng; Guo, Tailiang	Journal of Luminescence (2024) 267,   Article ID 120369 (p. 1-12)	10.9486 10.9486 10.9486 90. 90. 90.	7.7418 7.7418 7.7418 60.000 60.000 60.000	10.9486 10.9486 10.9486 90.000 90.000 90.000	563.00	0.101325		2024	-1	
126856		F m -3 m	Cs2 Na Sc Cl6	K2NaAlF6	Sb\(^{3+}\)/Sm\(^{3+}\) codoped Cs\(_2\)NaScCl\(_6\) all-inorganic double perovskite: blue emission of self-trapped excitons and red-emission via energy transfer	Jiang, Xunliang; Ding, Haoqing; Yang, Fengxi; Luo, Fusheng; Gan, Zhixing; Fan, Zhiping; Gao, Fei; Cheng, Zhenzhi; Luo, Guangsheng; Zhou, Weiping	Inorganic Chemistry (2024) 63, (23) p. 10756-10766	10.49021(5) 10.49021(5) 10.49021(5) 90. 90. 90.	7.4177 7.4177 7.4177 60.000 60.000 60.000	10.4902 10.4902 10.4902 90.000 90.000 90.000	293.00	0.101325		2024	-1	
138726		F m -3 m	Cs2 Li Nd Cl6	K2NaAlF6	High-throughput crystal structure solution using prototypes	Griesemer, Sean D.; Ward, Logan; Wolverton, Chris	Physical Review Materials (2021) 5, (10)  Article ID 105003	10.6390 10.6390 10.6390 90.0000 90.0000 90.0000	7.5229 7.5229 7.5229 60.000 60.000 60.000	10.6390 10.6390 10.6390 90.000 90.000 90.000	293.00	0.101325		2021	-1	
138727		F m -3 m	Cs2 Na Tm Cl6	K2NaAlF6	High-throughput crystal structure solution using prototypes	Griesemer, Sean D.; Ward, Logan; Wolverton, Chris	Physical Review Materials (2021) 5, (10)  Article ID 105003	10.7223 10.7223 10.7223 90.0000 90.0000 90.0000	7.5818 7.5818 7.5818 60.000 60.000 60.000	10.7223 10.7223 10.7223 90.000 90.000 90.000	293.00	0.101325		2021	-1	
138802		F m -3 m	Cs2 Li Sm Cl6	K2NaAlF6	High-throughput crystal structure solution using prototypes	Griesemer, Sean D.; Ward, Logan; Wolverton, Chris	Physical Review Materials (2021) 5, (10)  Article ID 105003	10.5888 10.5888 10.5888 90.0000 90.0000 90.0000	7.4874 7.4874 7.4874 60.000 60.000 60.000	10.5888 10.5888 10.5888 90.000 90.000 90.000	293.00	0.101325		2021	-1	
138803		F m -3 m	Cs2 Li Tm Cl6	K2NaAlF6	High-throughput crystal structure solution using prototypes	Griesemer, Sean D.; Ward, Logan; Wolverton, Chris	Physical Review Materials (2021) 5, (10)  Article ID 105003	10.4448 10.4448 10.4448 90.0000 90.0000 90.0000	7.3856 7.3856 7.3856 60.000 60.000 60.000	10.4448 10.4448 10.4448 90.000 90.000 90.000	293.00	0.101325		2021	-1	
138804		F m -3 m	Cs2 Li Dy Cl6	K2NaAlF6	High-throughput crystal structure solution using prototypes	Griesemer, Sean D.; Ward, Logan; Wolverton, Chris	Physical Review Materials (2021) 5, (10)  Article ID 105003	10.4896 10.4896 10.4896 90.0000 90.0000 90.0000	7.4173 7.4173 7.4173 60.000 60.000 60.000	10.4896 10.4896 10.4896 90.000 90.000 90.000	293.00	0.101325		2021	-1	
161152		F m -3 m	Cs2 Na In Cl6	K2NaAlF6	Extrinsic electronic states to tune the luminescence and bonding nature of Cs$_2$NaInCl$_6$ double perovskite	Jeevaraj, M.; Sivaganesh, D.; Saravanakumar, S.; Bahadur, S. Asath; Sudhahar, S.; Kumar, M. Krishna	Materials Chemistry and Physics (2024) 311,   Article ID 128569	10.5351 10.5351 10.5351 90. 90. 90.	7.4494 7.4494 7.4494 60.000 60.000 60.000	10.5351 10.5351 10.5351 90.000 90.000 90.000	293.00	0.101325		2024	-1	
161153		F m -3 m	Cs2 Na In Cl6	K2NaAlF6	Extrinsic electronic states to tune the luminescence and bonding nature of Cs$_2$NaInCl$_6$ double perovskite	Jeevaraj, M.; Sivaganesh, D.; Saravanakumar, S.; Bahadur, S. Asath; Sudhahar, S.; Kumar, M. Krishna	Materials Chemistry and Physics (2024) 311,   Article ID 128569	10.5380 10.5380 10.5380 90. 90. 90.	7.4515 7.4515 7.4515 60.000 60.000 60.000	10.5380 10.5380 10.5380 90.000 90.000 90.000	293.00	0.101325		2024	-1	
161183		F m -3 m	Cs2 Na In Cl6	K2NaAlF6	Extrinsic electronic states to tune the luminescence and bonding nature of Cs$_2$NaInCl$_6$ double perovskite	Jeevaraj, M.; Sivaganesh, D.; Saravanakumar, S.; Bahadur, S. Asath; Sudhahar, S.; Kumar, M. Krishna	Materials Chemistry and Physics (2024) 311,   Article ID 128569	10.5342 10.5342 10.5342 90. 90. 90.	7.4488 7.4488 7.4488 60.000 60.000 60.000	10.5342 10.5342 10.5342 90.000 90.000 90.000	293.00	0.101325		2024	-1	
161184		F m -3 m	Cs2 Na In Cl6	K2NaAlF6	Extrinsic electronic states to tune the luminescence and bonding nature of Cs$_2$NaInCl$_6$ double perovskite	Jeevaraj, M.; Sivaganesh, D.; Saravanakumar, S.; Bahadur, S. Asath; Sudhahar, S.; Kumar, M. Krishna	Materials Chemistry and Physics (2024) 311,   Article ID 128569	10.4989 10.4989 10.4989 90. 90. 90.	7.4238 7.4238 7.4238 60.000 60.000 60.000	10.4989 10.4989 10.4989 90.000 90.000 90.000	293.00	0.101325		2024	-1	
161185		F m -3 m	Cs2 Na In Cl6	K2NaAlF6	Extrinsic electronic states to tune the luminescence and bonding nature of Cs$_2$NaInCl$_6$ double perovskite	Jeevaraj, M.; Sivaganesh, D.; Saravanakumar, S.; Bahadur, S. Asath; Sudhahar, S.; Kumar, M. Krishna	Materials Chemistry and Physics (2024) 311,   Article ID 128569	10.4967 10.4967 10.4967 90. 90. 90.	7.4223 7.4223 7.4223 60.000 60.000 60.000	10.4967 10.4967 10.4967 90.000 90.000 90.000	293.00	0.101325		2024	-1	
166519		F m -3 m	K Cs2 Sm Cl6	K2NaAlF6	Nouvelles perovskites chlorees du type Cs2 K B(III) Cl6	Baud, G.; Baraduc, L.; Gaille, P.; Cousseins, J.C.	Comptes Rendus des Seances de l'Academie des Sciences, Serie C: Sciences Chimiques (1971) 272,  p. 1328-1330	11.213(5) 11.213(5) 11.213(5) 90. 90. 90.	7.9288 7.9288 7.9288 60.000 60.000 60.000	11.2130 11.2130 11.2130 90.000 90.000 90.000	293.00	0.101325		1971	-1	
175335		F m -3 m	Cs2 Ag In Cl6	K2NaAlF6	A robust anti-thermal-quenching phosphor based on zero-dimensional metal halide Rb\(_3\)InCl\(_6\):xSb\(^{3+}\)	Zhang, Baowei; Ru, Yi; Zhou, Jiaqian; Jia, Jingtao; Song, Haoqiang; Liu, Zhongyi; Zhang, Linlin; Liu, Xuying; Zhong, Gui-Ming; Yong, Xue; Panneerselvam, Iyyappa Rajan; Manna, Liberato; Lu, Siyu	Journal of the American Chemical Society (2024) 146, (11) p. 7658-7667	10.483 10.483 10.483 90. 90. 90.	7.4126 7.4126 7.4126 60.000 60.000 60.000	10.4830 10.4830 10.4830 90.000 90.000 90.000	298.00	0.101325		2024	-1	
175336		F m -3 m	Cs2 Ag In Cl6	K2NaAlF6	A robust anti-thermal-quenching phosphor based on zero-dimensional metal halide Rb\(_3\)InCl\(_6\):xSb\(^{3+}\)	Zhang, Baowei; Ru, Yi; Zhou, Jiaqian; Jia, Jingtao; Song, Haoqiang; Liu, Zhongyi; Zhang, Linlin; Liu, Xuying; Zhong, Gui-Ming; Yong, Xue; Panneerselvam, Iyyappa Rajan; Manna, Liberato; Lu, Siyu	Journal of the American Chemical Society (2024) 146, (11) p. 7658-7667	10.517 10.517 10.517 90. 90. 90.	7.4366 7.4366 7.4366 60.000 60.000 60.000	10.5170 10.5170 10.5170 90.000 90.000 90.000	423.00	0.101325		2024	-1	
175337		F m -3 m	Cs2 Ag In Cl6	K2NaAlF6	A robust anti-thermal-quenching phosphor based on zero-dimensional metal halide Rb\(_3\)InCl\(_6\):xSb\(^{3+}\)	Zhang, Baowei; Ru, Yi; Zhou, Jiaqian; Jia, Jingtao; Song, Haoqiang; Liu, Zhongyi; Zhang, Linlin; Liu, Xuying; Zhong, Gui-Ming; Yong, Xue; Panneerselvam, Iyyappa Rajan; Manna, Liberato; Lu, Siyu	Journal of the American Chemical Society (2024) 146, (11) p. 7658-7667	10.546 10.546 10.546 90. 90. 90.	7.4571 7.4571 7.4571 60.000 60.000 60.000	10.5460 10.5460 10.5460 90.000 90.000 90.000	523.00	0.101325		2024	-1	
176728		I 4/m m m	Cs2 Na Bi Cl6	CsAuCl3	Unveiling temperature-induced structural phase transition and luminescence in Mn\(^{2+}\)-doped Cs\(_2\)NaBiCl\(_6\) double perovskite	Banerjee, Srijita; Saikia, Sajid; Molokeev, Maxim S.; Nag, Angshuman	Chemistry of Materials (2024) 36, (9) p. 4750-4757	7.60318(11) 7.60318(11) 10.7915 90. 90. 90.	7.6032 7.6032 7.6170 119.940 119.940 90.000	7.6032 7.6032 10.7915 90.000 90.000 90.000	100.00	0.101325		2024	-1	
176729		I 4/m m m	Cs2 Na Bi Cl6	CsAuCl3	Unveiling temperature-induced structural phase transition and luminescence in Mn\(^{2+}\)-doped Cs\(_2\)NaBiCl\(_6\) double perovskite	Banerjee, Srijita; Saikia, Sajid; Molokeev, Maxim S.; Nag, Angshuman	Chemistry of Materials (2024) 36, (9) p. 4750-4757	7.59727(11) 7.59727(11) 10.7993 90. 90. 90.	7.5973 7.5973 7.6168 119.915 119.915 90.000	7.5973 7.5973 10.7993 90.000 90.000 90.000	90.00	0.101325		2024	-1
