Repository: Luccerboi/HDP_WorkFLow_Analysis

# HDP WorkFlow Analysis

This repository contains tools used for the creation of our database published as [Spin-Polarized Electronic Structure and Chemical Bonding Data for 2,500+ Halide Double Perovskites](https://doi.org/10.48550/arXiv.2606.11928). It contains functionality for creating input files, monitoring completion, and analyzing results. The main automation logic lives under the `WorkFlow/` folder. The full dataset is available over [NOMAD](http://doi.org/10.17172/nomad.wb9y-b8j7).

## Repository structure

- `AnalysisResults/` - Contains output data: Summarized data in .csv format. Scatter plots for spin magnetic moment vs. bandgap.

File: HDPs_icsddata_cleaned.txt (part 3 of 4)
CollectionCode	CcdcNo	HMS	StructuredFormula	StructureType	Title	Authors	Reference	CellParameter	ReducedCellParameter	StandardisedCellParameter	Temperature	Pressure	MineralName	PublicationYear	Quality	
176730		I 4/m m m	Cs2 Na Bi Cl6	CsAuCl3	Unveiling temperature-induced structural phase transition and luminescence in Mn\(^{2+}\)-doped Cs\(_2\)NaBiCl\(_6\) double perovskite	Banerjee, Srijita; Saikia, Sajid; Molokeev, Maxim S.; Nag, Angshuman	Chemistry of Materials (2024) 36, (9) p. 4750-4757	7.59181(11) 7.59181(11) 10.8070 90. 90. 90.	7.5918 7.5918 7.6168 119.891 119.891 90.000	7.5918 7.5918 10.8070 90.000 90.000 90.000	80.00	0.101325		2024	-1	
176731		I 4/m m m	Cs2 Na Bi Cl6	CsAuCl3	Unveiling temperature-induced structural phase transition and luminescence in Mn\(^{2+}\)-doped Cs\(_2\)NaBiCl\(_6\) double perovskite	Banerjee, Srijita; Saikia, Sajid; Molokeev, Maxim S.; Nag, Angshuman	Chemistry of Materials (2024) 36, (9) p. 4750-4757	7.58735(11) 7.58735(11) 10.8123 90. 90. 90.	7.5873 7.5873 7.6164 119.874 119.874 90.000	7.5873 7.5873 10.8123 90.000 90.000 90.000	70.00	0.101325		2024	-1	
176732		I 4/m m m	Cs2 Na Bi Cl6	CsAuCl3	Unveiling temperature-induced structural phase transition and luminescence in Mn\(^{2+}\)-doped Cs\(_2\)NaBiCl\(_6\) double perovskite	Banerjee, Srijita; Saikia, Sajid; Molokeev, Maxim S.; Nag, Angshuman	Chemistry of Materials (2024) 36, (9) p. 4750-4757	7.57960(11) 7.57960(11) 10.8226 90. 90. 90.	7.5796 7.5796 7.6162 119.841 119.841 90.000	7.5796 7.5796 10.8226 90.000 90.000 90.000	50.00	0.101325		2024	-1	
176733		I 4/m m m	Cs2 Na Bi Cl6	CsAuCl3	Unveiling temperature-induced structural phase transition and luminescence in Mn\(^{2+}\)-doped Cs\(_2\)NaBiCl\(_6\) double perovskite	Banerjee, Srijita; Saikia, Sajid; Molokeev, Maxim S.; Nag, Angshuman	Chemistry of Materials (2024) 36, (9) p. 4750-4757	7.57492(11) 7.57492(11) 10.8286 90. 90. 90.	7.5749 7.5749 7.6161 119.821 119.821 90.000	7.5749 7.5749 10.8286 90.000 90.000 90.000	15.00	0.101325		2024	-1	
245353		F m -3 m	Cs2 Na Y Cl6	K2NaAlF6	A detailed study of the variation in lattice parameter and structure with temperature and dilution in yttrium-substituted holmium hexachloro-elpasolite Cs2 Na Y(x) Ho(1-x) Cl6	Sabry-Grant, R.; Vickers, M.; Cockcroft, J.K.	Zeitschrift fuer Kristallographie (2007) 222, (7) p. 356-364	10.7275(2) 10.7275(2) 10.7275(2) 90. 90. 90.	7.5855 7.5855 7.5855 60.000 60.000 60.000	10.7275 10.7275 10.7275 90.000 90.000 90.000	294.00	0.101325		2007	-1	
245354		F m -3 m	Cs2 Na Y Cl6	K2NaAlF6	A detailed study of the variation in lattice parameter and structure with temperature and dilution in yttrium-substituted holmium hexachloro-elpasolite Cs2 Na Y(x) Ho(1-x) Cl6	Sabry-Grant, R.; Vickers, M.; Cockcroft, J.K.	Zeitschrift fuer Kristallographie (2007) 222, (7) p. 356-364	10.6722(2) 10.6722(2) 10.6722(2) 90. 90. 90.	7.5464 7.5464 7.5464 60.000 60.000 60.000	10.6722 10.6722 10.6722 90.000 90.000 90.000	120.00	0.101325		2007	-1	
245366		F m -3 m	Cs2 Na Ho Cl6	K2NaAlF6	A detailed study of the variation in lattice parameter and structure with temperature and dilution in yttrium-substituted holmium hexachloro-elpasolite Cs2 Na Y(x) Ho(1-x) Cl6	Sabry-Grant, R.; Vickers, M.; Cockcroft, J.K.	Zeitschrift fuer Kristallographie (2007) 222, (7) p. 356-364	10.7220(2) 10.7220(2) 10.7220(2) 90. 90. 90.	7.5816 7.5816 7.5816 60.000 60.000 60.000	10.7220 10.7220 10.7220 90.000 90.000 90.000	294.00	0.101325		2007	-1	
245367		F m -3 m	Cs2 Na Ho Cl6	K2NaAlF6	A detailed study of the variation in lattice parameter and structure with temperature and dilution in yttrium-substituted holmium hexachloro-elpasolite Cs2 Na Y(x) Ho(1-x) Cl6	Sabry-Grant, R.; Vickers, M.; Cockcroft, J.K.	Zeitschrift fuer Kristallographie (2007) 222, (7) p. 356-364	10.6666(2) 10.6666(2) 10.6666(2) 90. 90. 90.	7.5424 7.5424 7.5424 60.000 60.000 60.000	10.6666 10.6666 10.6666 90.000 90.000 90.000	120.00	0.101325		2007	-1	
257115		F m -3 m	Cs2 In Ag Cl6	K2NaAlF6	Cs2InAgCl6: A new lead-free halide double perovskite with direct band gap	Volonakis, George; Haghighirad, Amir Abbas; Milot, Rebecca L.; Sio, Weng H.; Filip, Marina R.; Wenger, Bernard; Johnston, Michael B.; Herz, Laura M.; Snaith, Henry J.; Giustino, Feliciano	Journal of Physical Chemistry Letters (2017) 8, (4) p. 772-778	10.467(1) 10.467(1) 10.467(1) 90. 90. 90.	7.4013 7.4013 7.4013 60.000 60.000 60.000	10.4670 10.4670 10.4670 90.000 90.000 90.000	293.00	0.101325		2017	-1	
9023		F m -3 m	Cs2 Sn Cl6	K2PtCl6	Crystal structrues of M2 Sn Cl6 salts. An analysis of the 'crystal field effect' in their nuclear quadrupole resonance and vibrational spectra	Brill, T.B.; Gerhart, R.C.; Welsh, W.A.	Journal of Magnetic Resonance  (1974) 13,  p. 27-37	10.3552(2) 10.3552(2) 10.3552(2) 90. 90. 90.	7.3222 7.3222 7.3222 60.000 60.000 60.000	10.3552 10.3552 10.3552 90.000 90.000 90.000	293.00	0.101325		1974	10	
14339		P -3 m 1	Cs2 Ce Cl6	(NH4)2SiF6	The crystal structure of the compound Cs2 Ce Cl6	Kaatz, T.; Marcovich, M.	Acta Crystallographica (1966) 21,  p. 1011	7.476(2) 7.476(2) 6.039(2) 90. 90. 120.	6.0390 7.4760 7.4760 120.000 90.000 90.000	7.4760 7.4760 6.0390 90.000 90.000 120.000	293.00	0.101325		1966	10	
34722	1955021	I 4/m	Cs2 In2 Cl6		Pressure-induced semiconductor-to-metal phase transition of a charge-ordered indium halide perovskite	Lin, Jia; Chen, Hong; Gao, Yang; Cai, Yao; Jin, Jianbo; Etman, Ahmed S.; Kang, Joohoon; Lei, Teng; Lin, Zhenni; Folgueras, Maria C.; Quan, Li Na; Kong, Qiao; Sherburne, Matthew; Asta, Mark; Sun, Junliang; Toney, Michael F.; Wu, Junqiao; Yang, Peidong	Proceedings of the National Academy of Sciences of the United States of America (2019) 116, (47) p. 23404-23409	17.2604(12) 17.2604(12) 11.0113(16) 90 90 90	11.0113 13.3892 13.3893 80.266 65.720 65.720	17.2604 17.2604 11.0113 90.000 90.000 90.000	100.00	0.101325		2019	10	
64613		F m -3 m	Cs2 Re Cl6	K2PtCl6	Crystal growth and structure of Cs2 Re Cl6.	Sperka, G.; Mautner, F.A.	Crystal Research and Technology (1988) 23,  p. 109-111	10.255(3) 10.255(3) 10.255(3) 90. 90. 90.	7.2514 7.2514 7.2514 60.000 60.000 60.000	10.2550 10.2550 10.2550 90.000 90.000 90.000	293.00	0.101325		1988	10	
69142		F m -3 m	Cs2 (Ir Cl6)	K2PtCl6	The preparative and structural chemistries of hexahalogeno and trichlorostannato complexes of iridium	Coll, R.K.; Fergusson, J.E.; Penfold, B.R.; Rankin, D.A.; Robinson, W.T.	Inorganica Chimica Acta (1990) 177,  p. 107-114	10.2119(8) 10.2119(8) 10.2119(8) 90. 90. 90.	7.2209 7.2209 7.2209 60.000 60.000 60.000	10.2119 10.2119 10.2119 90.000 90.000 90.000	295.00	0.101325		1990	10	
113734	2101717	F m -3 m	Cs2 (Pt Cl6)	K2PtCl6	Controlling photoluminescence and photocatalysis activities in lead-free Cs\(_2\)Pt\(_x\)Sn\(_{1-x}\)Cl\(_6\) perovskites via ion substitution	Yin, Hang; Chen, Junsheng; Guan, Peng; Zheng, Daoyuan; Kong, Qingkun; Yang, Songqiu; Zhou, Panwang; Yang, Bin; Pullerits, Tönu; Han, Keli	Angewandte Chemie, International Edition (2021) 60, (42) p. 22693-22699	10.1517(3) 10.1517(3) 10.1517(3) 90 90 90	7.1783 7.1783 7.1783 60.000 60.000 60.000	10.1517 10.1517 10.1517 90.000 90.000 90.000	150.00	0.101325		2021	10	
123596		F m -3 m	Cs2 Hf Cl6	K2PtCl6	Growth, structure, and temperature dependent emission processes in emerging metal hexachloride scintillators Cs$_2$HfCl$_6$ and Cs$_2$ZrCl$_6$	Mikhailik, V.; Nahornyi, S.S.; Nahorna, V.V.; Wang, P.; Frogley, M.D.; Swiderski, L.; Kolomiets, V.; Vasylechko, L.	Dalton Transactions (2022) 51, (17) p. 6944-6954	10.2990(3) 10.2990(3) 10.2990(3) 90. 90. 90.	7.2825 7.2825 7.2825 60.000 60.000 60.000	10.2990 10.2990 10.2990 90.000 90.000 90.000	12.00	0.101325		2022	10	
123597		F m -3 m	Cs2 Hf Cl6	K2PtCl6	Growth, structure, and temperature dependent emission processes in emerging metal hexachloride scintillators Cs$_2$HfCl$_6$ and Cs$_2$ZrCl$_6$	Mikhailik, V.; Nahornyi, S.S.; Nahorna, V.V.; Wang, P.; Frogley, M.D.; Swiderski, L.; Kolomiets, V.; Vasylechko, L.	Dalton Transactions (2022) 51, (17) p. 6944-6954	10.4208(3) 10.4208(3) 10.4208(3) 90. 90. 90.	7.3686 7.3686 7.3686 60.000 60.000 60.000	10.4208 10.4208 10.4208 90.000 90.000 90.000	300.00	0.101325		2022	10	
123598		F m -3 m	Cs2 Zr Cl6	K2PtCl6	Growth, structure, and temperature dependent emission processes in emerging metal hexachloride scintillators Cs$_2$HfCl$_6$ and Cs$_2$ZrCl$_6$	Mikhailik, V.; Nahornyi, S.S.; Nahorna, V.V.; Wang, P.; Frogley, M.D.; Swiderski, L.; Kolomiets, V.; Vasylechko, L.	Dalton Transactions (2022) 51, (17) p. 6944-6954	10.3060(3) 10.3060(3) 10.3060(3) 90. 90. 90.	7.2874 7.2874 7.2874 60.000 60.000 60.000	10.3060 10.3060 10.3060 90.000 90.000 90.000	12.00	0.101325		2022	10	
123599		F m -3 m	Cs2 Zr Cl6	K2PtCl6	Growth, structure, and temperature dependent emission processes in emerging metal hexachloride scintillators Cs$_2$HfCl$_6$ and Cs$_2$ZrCl$_6$	Mikhailik, V.; Nahornyi, S.S.; Nahorna, V.V.; Wang, P.; Frogley, M.D.; Swiderski, L.; Kolomiets, V.; Vasylechko, L.	Dalton Transactions (2022) 51, (17) p. 6944-6954	10.4331(6) 10.4331(6) 10.4331(6) 90. 90. 90.	7.3773 7.3773 7.3773 60.000 60.000 60.000	10.4331 10.4331 10.4331 90.000 90.000 90.000	300.00	0.101325		2022	10	
126050		F m -3 m	Cs2 Sn Cl6	K2PtCl6	Optical-vibrational properties of the Cs$_2$SnX$_6$ (X = Cl, Br, I) defect perovskites and hole-transport efficiency in dye-sensitized solar cells	Kaltzoglou, Andreas; Antoniadou, Maria; Kontos, Athanassios G.; Stoumpos, Constantinos C.; Perganti, Dorothea; Siranidi, Eirini; Raptis, Vasilios; Trohidou, Kalliopi; Psycharis, Vassilis; Kanatzidis, Mercouri G.; Falaras, Polycarpos	Journal of Physical Chemistry C (2016) 120, (22) p. 11777-11785	10.3817(1) 10.3817(1) 10.3817(1) 90. 90. 90.	7.3410 7.3410 7.3410 60.000 60.000 60.000	10.3817 10.3817 10.3817 90.000 90.000 90.000	293.00	0.101325		2016	10	
139769	2092632	F m -3 m	Cs2 Te Cl6	K2PtCl6	Lattice dynamics and optoelectronic properties of vacancy-ordered double perovskite Cs\(_2\)TeX\(_6\) (X = Cl\(^-\), Br\(^-\), I\(^-\)) single crystals	Folgueras, Maria C.; Jin, Jianbo; Gao, Mengyu; Quan, Li Na; Steele, Julian A.; Srivastava, Shivani; Ross, Michael B.; Zhang, Rui; Seeler, Fabian; Schierle-Arndt, Kerstin; Asta, Mark; Yang, Peidong	Journal of Physical Chemistry C (2021) 125, (45) p. 25126-25139	10.4669(4) 10.4669(4) 10.4669(4) 90 90 90	7.4012 7.4012 7.4012 60.000 60.000 60.000	10.4669 10.4669 10.4669 90.000 90.000 90.000	293.00	0.101325		2021	10	
143771	2034924	F m -3 m	Cs2 Ru Cl6	K2PtCl6	Chemical control of spin-orbit coupling and charge transfer in vacancy-ordered ruthenium(IV) halide perovskites	Vishnoi, Pratap; Zuo, Julia L.; Cooley, Joya A.; Kautzsch, Linus; Gómez‐Torres, Alejandra; Murillo, Jesse; Fortier, Skye; Wilson, Stephen D.; Seshadri, Ram; Cheetham, Anthony K.	Angewandte Chemie, International Edition (2021) 60, (10) p. 5184-5188	10.205(4) 10.205(4) 10.205(4) 90 90 90	7.2160 7.2160 7.2160 60.000 60.000 60.000	10.2050 10.2050 10.2050 90.000 90.000 90.000	298.00	0.101325		2021	10	
147910		F m -3 m	Cs2 W Cl6	K2PtCl6	Hybrid and inorganic vacancy-ordered double perovskites A\(_2\)WCl\(_6\)	Morgan, Emily E.; Kent, Greggory T.; Zohar, Arava; O’Dea, Anthony; Wu, Guang; Cheetham, Anthony K.; Seshadri, Ram	Chemistry of Materials (2023) 35, (17) p. 7032-7038	10.326451(55) 10.326451(55) 10.326451(55) 90. 90. 90.	7.3019 7.3019 7.3019 60.000 60.000 60.000	10.3265 10.3265 10.3265 90.000 90.000 90.000	293.00	0.101325		2023	10	
175765	2216614	F m -3 m	Cs2 Pt Cl6	K2PtCl6	High-entropy halide perovskite single crystals stabilized by mild chemistry	Folgueras, Maria C.; Jiang, Yuxin; Jianbo, Jin; Yang, Peidong	Nature (London, United Kingdom) (2023) 621, (7978) p. 282-288	10.2152(2) 10.2152(2) 10.2152(2) 90 90 90	7.2232 7.2232 7.2232 60.000 60.000 60.000	10.2152 10.2152 10.2152 90.000 90.000 90.000	293.00	0.101325		2023	10	
175772	2216615	F m -3 m	Cs2 Te Cl6	K2PtCl6	High-entropy halide perovskite single crystals stabilized by mild chemistry	Folgueras, Maria C.; Jiang, Yuxin; Jianbo, Jin; Yang, Peidong	Nature (London, United Kingdom) (2023) 621, (7978) p. 282-288	10.4754(4) 10.4754(4) 10.4754(4) 90 90 90	7.4072 7.4072 7.4072 60.000 60.000 60.000	10.4754 10.4754 10.4754 90.000 90.000 90.000	293.00	0.101325		2023	10	
175774	2216616	F m -3 m	Cs2 Zr Cl6	K2PtCl6	High-entropy halide perovskite single crystals stabilized by mild chemistry	Folgueras, Maria C.; Jiang, Yuxin; Jianbo, Jin; Yang, Peidong	Nature (London, United Kingdom) (2023) 621, (7978) p. 282-288	10.4544(6) 10.4544(6) 10.4544(6) 90 90 90	7.3924 7.3924 7.3924 60.000 60.000 60.000	10.4544 10.4544 10.4544 90.000 90.000 90.000	293.00	0.101325		2023	10	
175862	2216624	F m -3 m	Cs2 Ir Cl6	K2PtCl6	High-entropy halide perovskite single crystals stabilized by mild chemistry	Folgueras, Maria C.; Jiang, Yuxin; Jianbo, Jin; Yang, Peidong	Nature (London, United Kingdom) (2023) 621, (7978) p. 282-288	10.2140(2) 10.2140(2) 10.2140(2) 90 90 90	7.2224 7.2224 7.2224 60.000 60.000 60.000	10.2140 10.2140 10.2140 90.000 90.000 90.000	293.00	0.101325		2023	10	
175863	2216620	F m -3 m	Cs2 Hf Cl6	K2PtCl6	High-entropy halide perovskite single crystals stabilized by mild chemistry	Folgueras, Maria C.; Jiang, Yuxin; Jianbo, Jin; Yang, Peidong	Nature (London, United Kingdom) (2023) 621, (7978) p. 282-288	10.4120(6) 10.4120(6) 10.4120(6) 90 90 90	7.3624 7.3624 7.3624 60.000 60.000 60.000	10.4120 10.4120 10.4120 90.000 90.000 90.000	293.00	0.101325		2023	10	
175864	2216618	F m -3 m	Cs2 Os Cl6	K2PtCl6	High-entropy halide perovskite single crystals stabilized by mild chemistry	Folgueras, Maria C.; Jiang, Yuxin; Jianbo, Jin; Yang, Peidong	Nature (London, United Kingdom) (2023) 621, (7978) p. 282-288	10.23230(10) 10.23230(10) 10.23230(10) 90 90 90	7.2353 7.2353 7.2353 60.000 60.000 60.000	10.2323 10.2323 10.2323 90.000 90.000 90.000	293.00	0.101325		2023	10	
175866	2216626	F m -3 m	Cs2 Re Cl6	K2PtCl6	High-entropy halide perovskite single crystals stabilized by mild chemistry	Folgueras, Maria C.; Jiang, Yuxin; Jianbo, Jin; Yang, Peidong	Nature (London, United Kingdom) (2023) 621, (7978) p. 282-288	10.2725(4) 10.2725(4) 10.2725(4) 90 90 90	7.2638 7.2638 7.2638 60.000 60.000 60.000	10.2725 10.2725 10.2725 90.000 90.000 90.000	293.00	0.101325		2023	10	
175867	2216627	F m -3 m	Cs2 Sn Cl6	K2PtCl6	High-entropy halide perovskite single crystals stabilized by mild chemistry	Folgueras, Maria C.; Jiang, Yuxin; Jianbo, Jin; Yang, Peidong	Nature (London, United Kingdom) (2023) 621, (7978) p. 282-288	10.3743(3) 10.3743(3) 10.3743(3) 90 90 90	7.3357 7.3357 7.3357 60.000 60.000 60.000	10.3743 10.3743 10.3743 90.000 90.000 90.000	293.00	0.101325		2023	10	
202332		P -3 m 1	Cs2 U Cl6	(NH4)2SiF6	Facile synthesis of U Cl4 and Th Cl4, metallothermic reductions of U Cl4 wih alkali metals and crystal structure refinements of U Cl3, U Cl4 and Cs2 U Cl6	Schleid, T.; Meyer, G.; Morss, L.R.	Journal of the Less-Common Metals (1987) 132,  p. 69-77	7.5037(3) 7.5037(3) 6.0540(4) 90. 90. 120.	6.0540 7.5037 7.5037 120.000 90.000 90.000	7.5037 7.5037 6.0540 90.000 90.000 120.000	293.00	0.101325		1987	10	
207336	2083809	F m -3 m	Cs2 Hf Cl6	K2PtCl6	Synthesis and structural characterization of scintillation single crystals of cesium hexachlorohafnate Cs$_2$HfCl$_6$	Smirnova, E.S.; Sidorova, E.V.; Sinel’nikov, A.N.; Sinel’nikov, N.N.; Sorokin, Т.A.; Artemov, V.V.; Alekseeva, O.A.	Journal of Structural Chemistry (2021) 62, (11) p. 1774-1782	10.399(3) 10.399(3) 10.399(3) 90 90 90	7.3532 7.3532 7.3532 60.000 60.000 60.000	10.3990 10.3990 10.3990 90.000 90.000 90.000	293.00	0.101325		2021	10	
240711		F m -3 m	Cs2 (Ta Cl6)	K2PtCl6	Dicesium hexachlorotantalate(IV), Cs2 Ta Cl6	Yun, H.; Jang, G.-J.	Acta Crystallographica, Section E: Structure Reports Online (2007) 63,  p. i22-i23	10.271(4) 10.271(4) 10.271(4) 90 90 90	7.2627 7.2627 7.2627 60.000 60.000 60.000	10.2710 10.2710 10.2710 90.000 90.000 90.000	293.00	0.101325		2007	10	
409674		F m -3 m	Cs2 (W Cl6)	K2PtCl6	Crystal structure of dicesium hexachlorotungstate(IV), Cs2 (W Cl6)	Wang, P.; Xu, W.; Zheng, Y.-Q.	Zeitschrift fuer Kristallographie - New Crystal Structures (2003) 218,  p. 25	10.245(1) 10.245(1) 10.245(1) 90. 90. 90.	7.2443 7.2443 7.2443 60.000 60.000 60.000	10.2450 10.2450 10.2450 90.000 90.000 90.000	293.00	0.101325		2003	10	
409808		F m -3 m	Cs2 (Mo Cl6)	K2PtCl6	Crystal structure of dicesium hexachloromolybdate(IV), Cs2 [Mo Cl6]	Hu, B.; Wang, P.; Xiao, Y.; Song, L.-P.	Zeitschrift fuer Kristallographie - New Crystal Structures (2005) 220,  p. 298	10.2121(6) 10.2121(6) 10.2121(6) 90. 90. 90.	7.2210 7.2210 7.2210 60.000 60.000 60.000	10.2121 10.2121 10.2121 90.000 90.000 90.000	293.00	0.101325		2005	10	
16658		P -3 m 1	Cs2 Th Cl6	(NH4)2SiF6	The structures of Cs2 Th Cl6 and Cs2 U Cl6	Siegel, S.	Acta Crystallographica (1956) 9,  p. 827	7.614(7) 7.614(7) 6.038(7) 90. 90. 120.	6.0380 7.6140 7.6140 120.000 90.000 90.000	7.6140 7.6140 6.0380 90.000 90.000 120.000	293.00	0.101325		1956	-1	
16659		P -3 m 1	Cs2 U Cl6	(NH4)2SiF6	The structures of Cs2 Th Cl6 and Cs2 U Cl6	Siegel, S.	Acta Crystallographica (1956) 9,  p. 827	7.492(3) 7.492(3) 6.038(3) 90. 90. 120.	6.0380 7.4920 7.4920 120.000 90.000 90.000	7.4920 7.4920 6.0380 90.000 90.000 120.000	293.00	0.101325		1956	-1	
23165		P 63 m c	Cs2 Bk Cl6	K2MnF6	Preparation and Crystal Structures of Dicesium Berkelium Hexachloride and Dicesium Sodium Berkelium Hexachloride	Morss, L.R.; Fuger, J.	Inorganic Chemistry (1969) 8,  p. 1433-1439	7.450(3) 7.450(3) 12.098(5) 90. 90. 120.	7.4500 7.4500 12.0980 90.000 90.000 120.000	7.4500 7.4500 12.0980 90.000 90.000 120.000	293.00	0.101325		1969	-1	
26690		F m -3 m	Cs2 (Ti Cl6)	K2PtCl6	Die Kristallstrukturen einiger Hexachlorokomplexsalze.	Engel, G.	Zeitschrift fuer Kristallographie (1935) 90,  p. 341-373	10.219(3) 10.219(3) 10.219(3) 90. 90. 90.	7.2259 7.2259 7.2259 60.000 60.000 60.000	10.2190 10.2190 10.2190 90.000 90.000 90.000	293.00	0.101325		1935	-1	
26693		F m -3 m	Cs2 (Se Cl6)	K2PtCl6	Die Kristallstrukturen einiger Hexachlorokomplexsalze.	Engel, G.	Zeitschrift fuer Kristallographie (1935) 90,  p. 341-373	10.260(3) 10.260(3) 10.260(3) 90. 90. 90.	7.2549 7.2549 7.2549 60.000 60.000 60.000	10.2600 10.2600 10.2600 90.000 90.000 90.000	293.00	0.101325		1935	-1	
26695		F m -3 m	Cs2 (Zr Cl6)	K2PtCl6	Die Kristallstrukturen einiger Hexachlorokomplexsalze.	Engel, G.	Zeitschrift fuer Kristallographie (1935) 90,  p. 341-373	10.428(5) 10.428(5) 10.428(5) 90. 90. 90.	7.3737 7.3737 7.3737 60.000 60.000 60.000	10.4280 10.4280 10.4280 90.000 90.000 90.000	293.00	0.101325		1935	-1	
26699		F m -3 m	Cs2 (Sn Cl6)	K2PtCl6	Die Kristallstrukturen einiger Hexachlorokomplexsalze.	Engel, G.	Zeitschrift fuer Kristallographie (1935) 90,  p. 341-373	10.347(2) 10.347(2) 10.347(2) 90. 90. 90.	7.3164 7.3164 7.3164 60.000 60.000 60.000	10.3470 10.3470 10.3470 90.000 90.000 90.000	293.00	0.101325		1935	-1	
26704		F m -3 m	Cs2 (Te Cl6)	K2PtCl6	Die Kristallstrukturen einiger Hexachlorokomplexsalze.	Engel, G.	Zeitschrift fuer Kristallographie (1935) 90,  p. 341-373	10.445(3) 10.445(3) 10.445(3) 90. 90. 90.	7.3857 7.3857 7.3857 60.000 60.000 60.000	10.4450 10.4450 10.4450 90.000 90.000 90.000	293.00	0.101325		1935	-1	
26709		F m -3 m	Cs2 (Pt Cl6)	K2PtCl6	Die Kristallstrukturen einiger Hexachlorokomplexsalze.	Engel, G.	Zeitschrift fuer Kristallographie (1935) 90,  p. 341-373	10.192(3) 10.192(3) 10.192(3) 90. 90. 90.	7.2068 7.2068 7.2068 60.000 60.000 60.000	10.1920 10.1920 10.1920 90.000 90.000 90.000	293.00	0.101325		1935	-1	
26713		F m -3 m	Cs2 (Pb Cl6)	K2PtCl6	Die Kristallstrukturen einiger Hexachlorokomplexsalze.	Engel, G.	Zeitschrift fuer Kristallographie (1935) 90,  p. 341-373	10.416(2) 10.416(2) 10.416(2) 90. 90. 90.	7.3652 7.3652 7.3652 60.000 60.000 60.000	10.4160 10.4160 10.4160 90.000 90.000 90.000	293.00	0.101325		1935	-1	
28892		F m -3 m	Cs2 (Ge Cl6)	K2PtCl6	Chlorogermanic acid and the chlorogermanates. properties and crystal structure of cesium hexachlorogermanate	Laubengayer, A.W.; Billings, O.B.; Newkirk, A.E.	Journal of the American Chemical Society (1940) 62,  p. 546-548	10.23 10.23 10.23 90. 90. 90.	7.2337 7.2337 7.2337 60.000 60.000 60.000	10.2300 10.2300 10.2300 90.000 90.000 90.000	293.00	0.101325		1940	-1	
29030		F m -3 m	Cs2 (Sn Cl6)	K2PtCl6	Die Kristallstrukturen einiger Verbindungen vom K2 Pt Cl6 - Typ	Engel, G.	Naturwissenschaften (1933) 21,  p. 704	10.369(6) 10.369 10.369 90. 90. 90.	7.3320 7.3320 7.3320 60.000 60.000 60.000	10.3690 10.3690 10.3690 90.000 90.000 90.000	293.00	0.101325		1933	-1	
29031		F m -3 m	Cs2 (Te Cl6)	K2PtCl6	Die Kristallstrukturen einiger Verbindungen vom K2 Pt Cl6 - Typ	Engel, G.	Naturwissenschaften (1933) 21,  p. 704	10.449(5) 10.449(5) 10.449(5) 90. 90. 90.	7.3886 7.3886 7.3886 60.000 60.000 60.000	10.4490 10.4490 10.4490 90.000 90.000 90.000	293.00	0.101325		1933	-1	
29032		F m -3 m	Cs2 (Pt Cl6)	K2PtCl6	Die Kristallstrukturen einiger Verbindungen vom K2 Pt Cl6 - Typ	Engel, G.	Naturwissenschaften (1933) 21,  p. 704	10.185(4) 10.185(4) 10.185(4) 90. 90. 90.	7.2019 7.2019 7.2019 60.000 60.000 60.000	10.1850 10.1850 10.1850 90.000 90.000 90.000	293.00	0.101325		1933	-1	
29033		F m -3 m	Cs2 (Pb Cl6)	K2PtCl6	Die Kristallstrukturen einiger Verbindungen vom K2 Pt Cl6 - Typ	Engel, G.	Naturwissenschaften (1933) 21,  p. 704	10.436(5) 10.436 10.436 90. 90. 90.	7.3794 7.3794 7.3794 60.000 60.000 60.000	10.4360 10.4360 10.4360 90.000 90.000 90.000	293.00	0.101325		1933	-1	
38166		P -3 m 1	Cs2 Pu Cl6	(NH4)2SiF6	Crystal chemical studies of the 5f-series of elements. II. The crystal structure of Cs2 Pu Cl6	Zachariasen, W.H.	Acta Crystallographica (1948) 1,  p. 268-269	7.45(1) 7.45 6.04(1) 90. 90. 120.	6.0400 7.4500 7.4500 120.000 90.000 90.000	7.4500 7.4500 6.0400 90.000 90.000 120.000	293.00	0.101325		1948	-1	
138848		F m -3 m	Cs2 Pd Cl6	K2PtCl6	High-throughput crystal structure solution using prototypes	Griesemer, Sean D.; Ward, Logan; Wolverton, Chris	Physical Review Materials (2021) 5, (10)  Article ID 105003	10.3140 10.3140 10.3140 90.0000 90.0000 90.0000	7.2931 7.2931 7.2931 60.000 60.000 60.000	10.3140 10.3140 10.3140 90.000 90.000 90.000	293.00	0.101325		2021	-1	
139060		F m -3 m	Cs2 Os Cl6	K2PtCl6	High-throughput crystal structure solution using prototypes	Griesemer, Sean D.; Ward, Logan; Wolverton, Chris	Physical Review Materials (2021) 5, (10)  Article ID 105003	10.3096 10.3096 10.3096 90.0000 90.0000 90.0000	7.2900 7.2900 7.2900 60.000 60.000 60.000	10.3096 10.3096 10.3096 90.000 90.000 90.000	293.00	0.101325		2021	-1	
175519		F m -3 m	Cs2 Pt Cl6	K2PtCl6	Structural properties of some vacancy-ordered platinum halide perovskites	Bennett, Caleb J.; Brand, Helen E.A; Yuen, Alexander K.L.; Nicholas, Maria K.; Kennedy, Brendan J.	Inorganic Chemistry (2024) 63, (10) p. 4681-4690	10.21037(9) 10.21037(9) 10.21037(9) 90. 90. 90.	7.2198 7.2198 7.2198 60.000 60.000 60.000	10.2104 10.2104 10.2104 90.000 90.000 90.000	300.00	0.101325		2024	-1	
179841		F m -3 m	Cs2 Sn Cl6	K2PtCl6	Anion distribution, structural distortion, and symmetry-driven optical band gap bowing in mixed halide Cs\(_2\)SnX\(_6\) vacancy ordered double perovskites	Karim, Maham M.S.; Ganose, Alex M.; Pieters, Laura; Winnie Leung, W.W.; Wade, Jessica; Zhang, Lina; Scanlon, David O.; Palgrave, Robert G.	Chemistry of Materials (2019) 31, (22) p. 9430-9444	10.3573(1) 10.3573(1) 10.3573(1) 90. 90. 90.	7.3237 7.3237 7.3237 60.000 60.000 60.000	10.3573 10.3573 10.3573 90.000 90.000 90.000	293.00	0.101325		2019	-1	
200		R -3 m H	Cs2 Na (Cr F6)	Ba2NiTeO6	Strukturen caesiumhaltiger Fluoride, III. Die Kristallstrukturen der hexagonalen Elpasolithe: 12L-Cs2 Na Cr F6, 12L-Cs2 Na Fe F6 und 2L-Cs2 Li Ga F6	Babel, D.; Haegele, R.	Journal of Solid State Chemistry (1976) 18,  p. 39-50	6.243(7) 6.243(7) 30.00(1) 90. 90. 120.	6.2429 6.2429 10.6298 72.923 72.923 60.000	6.2430 6.2430 30.0000 90.000 90.000 120.000	293.00	0.101325		1976	10	
201		R -3 m H	Cs2 Na (Fe F6)	Ba2NiTeO6	Strukturen caesiumhaltiger Fluoride, III. Die Kristallstrukturen der hexagonalen Elpasolithe: 12L-Cs2 Na Cr F6, 12L-Cs2 Na Fe F6 und 2L-Cs2 Li Ga F6	Babel, D.; Haegele, R.	Journal of Solid State Chemistry (1976) 18,  p. 39-50	6.267(7) 6.267(7) 30.48(1) 90. 90. 120.	6.2670 6.2670 10.7851 73.110 73.110 60.000	6.2670 6.2670 30.4800 90.000 90.000 120.000	293.00	0.101325		1976	10	
202		P -3 m 1	Cs2 Li (Ga F6)		Strukturen caesiumhaltiger Fluoride, III. Die Kristallstrukturen der hexagonalen Elpasolithe: 12L-Cs2 Na Cr F6, 12L-Cs2 Na Fe F6 und 2L-Cs2 Li Ga F6	Babel, D.; Haegele, R.	Journal of Solid State Chemistry (1976) 18,  p. 39-50	6.249(5) 6.249(5) 5.086(5) 90. 90. 120.	5.0860 6.2490 6.2490 120.000 90.000 90.000	6.2490 6.2490 5.0860 90.000 90.000 120.000	293.00	0.101325		1976	10	
23143		F m -3 m	Cs2 Na Er F6	K2NaAlF6	Etude Cristallographique de Quelques Fluorures Complexes de Terres Rares de Formule A2 Na T F6	Aleonard, S.; Pouzet, C.	Journal of Applied Crystallography (1968) 1,  p. 113-116	9.061(1) 9.061(1) 9.061(1) 90. 90. 90.	6.4071 6.4071 6.4071 60.000 60.000 60.000	9.0610 9.0610 9.0610 90.000 90.000 90.000	293.00	0.101325		1968	10	
37006		R -3 m H	Cs2 Na Mn F6	Ba2NiTeO6	Polymorphie von Cs2 Na Mn F6. Die Kristallstrukturen der Hochdruck- und der Hochtemperaturmodifikation	Massa, W.	Zeitschrift fuer Anorganische und Allgemeine Chemie (1950) (DE) (1982) 491,  p. 208-216	6.25(1) 6.25(1) 30.54(4) 90. 90. 120.	6.2500 6.2500 10.8006 73.182 73.182 60.000	6.2500 6.2500 30.5400 90.000 90.000 120.000	293.00	0.101325		1982	10	
55003		R -3 m H	Cs2 Na Ga F6	Ba2NiTeO6	Structure determination and a vibrational study for the hexagonal elpasolite Cs2 Na Ga F6 : Cr(3+)	Bordallo, H.N.; Wang, X.; Hanif, K.M.; Strouse, G.F.; da Fonseca, R.J.M.; Sosman, L.P.; Dias Tavares, A.jr.	Journal of Physics: Condensed Matter (2002) 14,  p. 12383-12389	6.244(1) 6.244(1) 30.270(4) 90. 90. 120.	6.2439 6.2439 10.7147 73.060 73.060 60.000	6.2440 6.2440 30.2700 90.000 90.000 120.000	293.00	0.101325	Elpasolite	2002	10	
55694		F m -3 m	Cs2 Na (Sc F6)	K2NaAlF6	The effect of the cation substitution on the structural and vibrational properties of Cs2 Na Gax Sc1-x F6 solid solution	Doriguetto, A.C.; Boschi, T.M.; Pizani, P.S.; Mascarenhas, Y.P.; Ellena, J.	Journal of Chemical Physics (2004) 121, (7) p. 3184-3190	8.867(1) 8.867(1) 8.867(1) 90. 90. 90.	6.2699 6.2699 6.2699 60.000 60.000 60.000	8.8670 8.8670 8.8670 90.000 90.000 90.000	293.00	0.101325		2004	10	
55698		R -3 m H	Cs2 Na (Ga F6)	Ba2NiTeO6	The effect of the cation substitution on the structural and vibrational properties of Cs2 Na Gax Sc1-x F6 solid solution	Doriguetto, A.C.; Boschi, T.M.; Pizani, P.S.; Mascarenhas, Y.P.; Ellena, J.	Journal of Chemical Physics (2004) 121, (7) p. 3184-3190	6.2570(4) 6.2570(4) 30.301(2) 90. 90. 120.	6.2570 6.2570 10.7269 73.043 73.043 60.000	6.2570 6.2570 30.3010 90.000 90.000 120.000	293.00	0.101325		2004	10	
59102		F m -3 m	Cs2 K (Cu F6)	K2NaAlF6	Zur Konstitution von Cs2 K (Cu F6)	Kissel, D.; Hoppe, R.	Zeitschrift fuer Anorganische und Allgemeine Chemie (1950) (DE) (1986) 532,  p. 17-22	8.894(1) 8.894(1) 8.894(1) 90. 90. 90.	6.2890 6.2890 6.2890 60.000 60.000 60.000	8.8940 8.8940 8.8940 90.000 90.000 90.000	293.00	0.101325		1986	10	
65503		F m -3 m	Cs2 Na Fe F6	K2NaAlF6	Einkristallstrukturbestimmungen der kubischen Hochdruckelpasolithe Rb2 Li Fe F6 und Cs2 Na Fe F6: DruckAbstands-Paradoxon ohne Aenderung der Koordinationszahl	Herdtweck, E.; Massa, W.; Babel, D.	Zeitschrift fuer Anorganische und Allgemeine Chemie (1950) (DE) (1986) 539,  p. 87-94	8.739(1) 8.739(1) 8.739(1) 90. 90. 90.	6.1794 6.1794 6.1794 60.000 60.000 60.000	8.7390 8.7390 8.7390 90.000 90.000 90.000	295.00	0.101325		1986	10	
67146		F m -3 m	Cs2 K Ti F6	K2NaAlF6	Neues ueber Ti F3 und Fluorotitanate(III): Cs2 K (Ti F6), Rb2 K (Ti F6) und Ti F3 Mit einer Bemerkung ueber Rb3 (Ti F6)	Hoppe, R.; Becker, S.	Zeitschrift fuer Anorganische und Allgemeine Chemie (1950) (DE) (1989) 568,  p. 126-135	9.115(1) 9.115(1) 9.115(1) 90. 90. 90.	6.4453 6.4453 6.4453 60.000 60.000 60.000	9.1150 9.1150 9.1150 90.000 90.000 90.000	293.00	0.101325		1989	10	
67160		P -3 m 1	Cs2 Na (Ti F6)	Ba2InRuO6	Neues ueber Cs2 Na (Ti F6) Ein weiterer Vertreter der 6-Layer-Struktur	Becker, S.; Hoppe, R.	Zeitschrift fuer Anorganische und Allgemeine Chemie (1950) (DE) (1989) 579,  p. 16-26	6.2879(9) 6.2879(9) 15.309(3) 90. 90. 120.	6.2879 6.2879 15.3090 90.000 90.000 120.000	6.2879 6.2879 15.3090 90.000 90.000 120.000	293.00	0.101325		1989	10	
91036		I 4/m m m	Cs2 K Mn F6	CsAuCl3	Phase transition in Cs2 K Mn F6: crystal structures of lowand high-temperature modifications	Xu, Y.; Carlson, S.; Sjoedin, A.; Norrestam, R.	Journal of Solid State Chemistry (2000) 150,  p. 399-403	6.319(1) 6.319(1) 9.257(2) 90. 90. 90.	6.3190 6.3190 6.4333 119.414 119.414 90.000	6.3190 6.3190 9.2570 90.000 90.000 90.000	293.00	0.101325		2000	10	
91037		F m -3 m	Cs2 K Mn F6	K2NaAlF6	Phase transition in Cs2 K Mn F6: crystal structures of lowand high-temperature modifications	Xu, Y.; Carlson, S.; Sjoedin, A.; Norrestam, R.	Journal of Solid State Chemistry (2000) 150,  p. 399-403	9.067(1) 9.067(1) 9.067(1) 90. 90. 90.	6.4113 6.4113 6.4113 60.000 60.000 60.000	9.0670 9.0670 9.0670 90.000 90.000 90.000	293.00	0.101325		2000	10	
91197		I 4/m m m	Cs2 K (Mn F6)	CsAuCl3	High-pressure phase transition in Cs2 K Mn F6	Xu, Y.; Soederberg, K.; Norrestam, R.	Journal of Solid State Chemistry (2000) 153,  p. 248-253	6.126(2) 6.126(2) 8.981(3) 90. 90. 90.	6.1260 6.1260 6.2393 119.401 119.401 90.000	6.1260 6.1260 8.9810 90.000 90.000 90.000	293.00	4400.0		2000	10	
93458		R -3 m H	Cs2 Na (Al F6)	Ba2NiTeO6	Structural and vibrational study of chromium doped elpasolite crystals Cs2 Na Al F6	Bordallo, H.N.; Henning, R.W.; Sosman, L.P.; da Fonseca, R.J.M.; Dias Tavares, A.jr.; Hanif, K.M.; Strouse, G.F.	Journal of Chemical Physics (2001) 115, (9) p. 4300-4305	6.1920(4) 6.1920(4) 29.839(4) 90 90 120	6.1920 6.1920 10.5693 72.967 72.967 60.000	6.1920 6.1920 29.8390 90.000 90.000 120.000	296.00	0.101325		2001	10	
93459		R -3 m H	Cs2 Na (Al F6)	Ba2NiTeO6	Structural and vibrational study of chromium doped elpasolite crystals Cs2 Na Al F6	Bordallo, H.N.; Henning, R.W.; Sosman, L.P.; da Fonseca, R.J.M.; Dias Tavares, A.jr.; Hanif, K.M.; Strouse, G.F.	Journal of Chemical Physics (2001) 115, (9) p. 4300-4305	6.1811(8) 6.1811(8) 29.845(6) 90 90 120	6.1810 6.1810 10.5690 72.998 72.998 60.000	6.1811 6.1811 29.8450 90.000 90.000 120.000	296.00	0.101325		2001	10	
148423		R -3 m H	Cs2 Na Ga F6	Ba2NiTeO6	Zero thermal quenching and suppressed concentration quenching in a highly efficient structure-confined fluoride near-infrared phosphor	Zuo, Jiaxing; Nie, Wendong; Li, Yan; Xie, Huangshi; Gao, Jiaju; Lai, Wenlong; Li, Xing; Peng, Jiaqing; Ye, Xinyu	Journal of Alloys and Compounds (2023) 968,   Article ID 171957	6.239920(9) 6.239920(9) 30.25045(6) 90. 90. 120.	6.2399 6.2399 10.7077 73.060 73.060 60.000	6.2399 6.2399 30.2505 90.000 90.000 120.000	293.00	0.101325		2023	10	
148425		R -3 m H	Cs2 Na Cr F6	Ba2NiTeO6	Zero thermal quenching and suppressed concentration quenching in a highly efficient structure-confined fluoride near-infrared phosphor	Zuo, Jiaxing; Nie, Wendong; Li, Yan; Xie, Huangshi; Gao, Jiaju; Lai, Wenlong; Li, Xing; Peng, Jiaqing; Ye, Xinyu	Journal of Alloys and Compounds (2023) 968,   Article ID 171957	6.226937(28) 6.226937(28) 30.24263(13) 90. 90. 120.	6.2269 6.2269 10.7028 73.088 73.088 60.000	6.2269 6.2269 30.2426 90.000 90.000 120.000	293.00	0.101325		2023	10	
155977		F m -3 m	Cs2 K Y F6	K2NaAlF6	Crystal structure, electronic structure and luminescence of Cs2 K Y F6: Pr(3+)	Schiffbauer, D.; Wickleder, C.; Meyer, G.; Kirm, M.; Stephan, M.; Schmidt, P.C.	Zeitschrift fuer Anorganische und Allgemeine Chemie (1950) (DE) (2005) 631,  p. 3046-3052	9.455(3) 9.455(3) 9.455(3) 90. 90. 90.	6.6857 6.6857 6.6857 60.000 60.000 60.000	9.4550 9.4550 9.4550 90.000 90.000 90.000	293.00	0.101325		2005	10	
174813	2302012	F m -3 m	Cs2 Na Eu F6	K2NaAlF6	Design rules, accurate enthalpy prediction, and synthesis of stoichiometric Eu\(^{3+}\) quantum memory candidates	Riedel, Zachary W.; Shoemaker, Daniel P.	Journal of the American Chemical Society (2024) 146, (3) p. 2113-2121	9.14303(15) 9.14303(15) 9.14303(15) 90 90 90	6.4651 6.4651 6.4651 60.000 60.000 60.000	9.1430 9.1430 9.1430 90.000 90.000 90.000	295.00	0.101325		2024	10	
4053		F m -3 m	Cs2 K Mo F6	K2NaAlF6	Cs2 M Mo F6, Rb2 M Mo F6, Tl2 M Mo F6 (M = K, Na) und  Cs2 Tl Mo F6)  mit einer Notiz ueber Mo F3	Hoppe, R.; Lehr, K.	Zeitschrift fuer Anorganische und Allgemeine Chemie (1950) (DE) (1975) 416,  p. 240-250	9.21 9.21 9.21 90. 90. 90.	6.5125 6.5125 6.5125 60.000 60.000 60.000	9.2100 9.2100 9.2100 90.000 90.000 90.000	293.00	0.101325		1975	-1	
4056		F m -3 m	Cs2 K (Rh F6)	K2NaAlF6	Zur Kenntnis der Hexafluororhodate(III). Ueber Cs2 K (Rh F6), Rb2 K (Rh F6), K2 Na (Rh F6), Rb2 Na (Rh F6) und  Tl2 Na (Rh F6)	Wilhelm, V.; Hoppe, R.	Zeitschrift fuer Anorganische und Allgemeine Chemie (1950) (DE) (1975) 414,  p. 91-96	9.049 9.049 9.049 90. 90. 90.	6.3986 6.3986 6.3986 60.000 60.000 60.000	9.0490 9.0490 9.0490 90.000 90.000 90.000	293.00	0.101325		1975	-1	
6035		F m -3 m	Cs2 K (Ti F6)	K2NaAlF6	Ueber Hexafluorotitanate(III). Cs2 M Ti F6 und Rb2 M Ti F6 (M=K bzw Na); mit einer Bemerkung ueber Tl/2 Ti F6	Alter, E.; Hoppe, R.	Zeitschrift fuer Anorganische und Allgemeine Chemie (1950) (DE) (1974) 403,  p. 127-136	9.124 9.124 9.124 90. 90. 90.	6.4516 6.4516 6.4516 60.000 60.000 60.000	9.1240 9.1240 9.1240 90.000 90.000 90.000	293.00	0.101325		1974	-1	
6036		F m -3 m	Cs2 Tl (Fe F6)	K2NaAlF6	Ueber Hexafluoroferrate(III): Cs2 Tl Fe F6, Cs2 K Fe F6, Rb2 K Fe F6 und Cs2 Na Fe F6	Alter, E.; Hoppe, R.	Zeitschrift fuer Anorganische und Allgemeine Chemie (1950) (DE) (1974) 407,  p. 305-312	9.211 9.211 9.211 90. 90. 90.	6.5132 6.5132 6.5132 60.000 60.000 60.000	9.2110 9.2110 9.2110 90.000 90.000 90.000	293.00	0.101325		1974	-1	
6037		F m -3 m	Cs2 K (Co F6)	K2NaAlF6	Neue Elpasolithvertreter mit Co(III): Cs2 K Co F6, Rb2 K Co F6, Rb2 Na Co F6 mit einer Notiz ueber Cs2 Na Co F6	Alter, E.; Hoppe, R.	Zeitschrift fuer Anorganische und Allgemeine Chemie (1950) (DE) (1974) 407,  p. 313-318	8.979 8.979 8.979 90. 90. 90.	6.3491 6.3491 6.3491 60.000 60.000 60.000	8.9790 8.9790 8.9790 90.000 90.000 90.000	293.00	0.101325		1974	-1	
6039		F m -3 m	Cs2 K (Ni F6)	K2NaAlF6	Ueber Fluoroniccolate(III): Cs2 K Ni F6, Cs2 Na Ni F6, Rb2 K Ni F6, Rb2 Na Ni F6 und K2 Na Ni F6	Alter, E.; Hoppe, R.	Zeitschrift fuer Anorganische und Allgemeine Chemie (1950) (DE) (1974) 405,  p. 167-175	8.936 8.936 8.936 90. 90. 90.	6.3187 6.3187 6.3187 60.000 60.000 60.000	8.9360 8.9360 8.9360 90.000 90.000 90.000	293.00	0.101325		1974	-1	
9002		R -3 m H	Cs2 Na (Cr F6)	Ba2NiTeO6	Einkristall-Strukturdaten einiger Fluoride und Cyanide A2 B M X6 der Elpasolithfamilie	Haegele, R.; Verscharen, W.; Babel, D.	Zeitschrift fuer Naturforschung, Teil B: Anorganische Chemie, Organische Chemie, Biochemie, Biophysik, Biologie (1975) 30,  p. 462-464	6.243 6.243 30.32999 90. 90. 120.	6.2430 6.2430 10.7333 73.093 73.093 60.000	6.2430 6.2430 30.3300 90.000 90.000 120.000	293.00	0.101325		1975	-1	
9003		R -3 m H	Cs2 Na (Fe F6)	Ba2NiTeO6	Einkristall-Strukturdaten einiger Fluoride und Cyanide A2 B M X6 der Elpasolithfamilie	Haegele, R.; Verscharen, W.; Babel, D.	Zeitschrift fuer Naturforschung, Teil B: Anorganische Chemie, Organische Chemie, Biochemie, Biophysik, Biologie (1975) 30,  p. 462-464	6.267 6.267 30.48 90. 90. 120.	6.2670 6.2670 10.7851 73.110 73.110 60.000	6.2670 6.2670 30.4800 90.000 90.000 120.000	293.00	0.101325		1975	-1	
9004		P -3 m 1	Cs2 Li (Ga F6)		Einkristall-Strukturdaten einiger Fluoride und Cyanide A2 B M X6 der Elpasolithfamilie	Haegele, R.; Verscharen, W.; Babel, D.	Zeitschrift fuer Naturforschung, Teil B: Anorganische Chemie, Organische Chemie, Biochemie, Biophysik, Biologie (1975) 30,  p. 462-464	6.249 6.249 5.086 90. 90. 120.	5.0860 6.2490 6.2490 120.000 90.000 90.000	6.2490 6.2490 5.0860 90.000 90.000 120.000	293.00	0.101325		1975	-1	
9382		F m -3 m	Cs2 Na Bi F6	K2NaAlF6	Nouvelles Elpasolites fluorees de formule A2 B Bi F6 (A = Cs, Rb, B = Tl, Rb, K, Na)	Cousson, A.; Vedrine, A.; Cousseins, J.C.	Comptes Rendus des Seances de l'Academie des Sciences, Serie C: Sciences Chimiques (1972) 274,  p. 864-866	9.190(2) 9.190(2) 9.190(2) 90. 90. 90.	6.4983 6.4983 6.4983 60.000 60.000 60.000	9.1900 9.1900 9.1900 90.000 90.000 90.000	293.00	0.101325		1972	-1	
9383		F m -3 m	Cs2 K Bi F6	K2NaAlF6	Nouvelles Elpasolites fluorees de formule A2 B Bi F6 (A = Cs, Rb, B = Tl, Rb, K, Na)	Cousson, A.; Vedrine, A.; Cousseins, J.C.	Comptes Rendus des Seances de l'Academie des Sciences, Serie C: Sciences Chimiques (1972) 274,  p. 864-866	9.558(2) 9.558(2) 9.558(2) 90. 90. 90.	6.7585 6.7585 6.7585 60.000 60.000 60.000	9.5580 9.5580 9.5580 90.000 90.000 90.000	293.00	0.101325		1972	-1	
9384		F m -3 m	Cs2 Rb Bi F6	K2NaAlF6	Nouvelles Elpasolites fluorees de formule A2 B Bi F6 (A = Cs, Rb, B = Tl, Rb, K, Na)	Cousson, A.; Vedrine, A.; Cousseins, J.C.	Comptes Rendus des Seances de l'Academie des Sciences, Serie C: Sciences Chimiques (1972) 274,  p. 864-866	9.720(2) 9.720(2) 9.720(2) 90. 90. 90.	6.8731 6.8731 6.8731 60.000 60.000 60.000	9.7200 9.7200 9.7200 90.000 90.000 90.000	293.00	0.101325		1972	-1	
9385		F m -3 m	Cs2 Tl Bi F6	K2NaAlF6	Nouvelles Elpasolites fluorees de formule A2 B Bi F6 (A = Cs, Rb, B = Tl, Rb, K, Na)	Cousson, A.; Vedrine, A.; Cousseins, J.C.	Comptes Rendus des Seances de l'Academie des Sciences, Serie C: Sciences Chimiques (1972) 274,  p. 864-866	9.727(2) 9.727(2) 9.727(2) 90. 90. 90.	6.8780 6.8780 6.8780 60.000 60.000 60.000	9.7270 9.7270 9.7270 90.000 90.000 90.000	293.00	0.101325		1972	-1	
9705		F m -3 m	Cs2 K Cr F6	K2NaAlF6	Neue Fluorperowskite mit Cr(III) und Mn(III): A (B.5 Cr.5) F3 und A (B.5 Mn.5) F3; A, B = Alkalimetall	Siebert, G.; Hoppe, R.	Zeitschrift fuer Anorganische und Allgemeine Chemie (1950) (DE) (1972) 391,  p. 117-125	9.004 9.004 9.004 90. 90. 90.	6.3668 6.3668 6.3668 60.000 60.000 60.000	9.0040 9.0040 9.0040 90.000 90.000 90.000	293.00	0.101325		1972	-1	
15772		F m -3 m	Cs2 Tl Mo F6	K2NaAlF6	Cs2 M Mo F6, Rb2 M Mo F6, Tl2 M Mo F6 (M = K, Na) und  Cs2 Tl Mo F6)  mit einer Notiz ueber Mo F3	Hoppe, R.; Lehr, K.	Zeitschrift fuer Anorganische und Allgemeine Chemie (1950) (DE) (1975) 416,  p. 240-250	9.393 9.393 9.393 90. 90. 90.	6.6419 6.6419 6.6419 60.000 60.000 60.000	9.3930 9.3930 9.3930 90.000 90.000 90.000	293.00	0.101325		1975	-1	
16255		R -3 m H	Cs2 Na (Fe F6)	Ba2NiTeO6	Ueber Hexafluoroferrate(III): Cs2 Tl Fe F6, Cs2 K Fe F6, Rb2 K Fe F6 und Cs2 Na Fe F6	Alter, E.; Hoppe, R.	Zeitschrift fuer Anorganische und Allgemeine Chemie (1950) (DE) (1974) 407,  p. 305-312	6.281 6.281 30.532 90. 90. 120.	6.2810 6.2810 10.8041 73.102 73.102 60.000	6.2810 6.2810 30.5320 90.000 90.000 120.000	293.00	0.101325		1974	-1	
16783		F m -3 m	Cs2 K (Ag F6)	K2NaAlF6	Zur Kenntnis des dreiwertigen Silbers: Cs2 K (Ag F6)	Hoppe, R.; Homann, R.	Naturwissenschaften (1966) 53,  p. 501-502	9.175 9.175 9.175 90. 90. 90.	6.4877 6.4877 6.4877 60.000 60.000 60.000	9.1750 9.1750 9.1750 90.000 90.000 90.000	293.00	0.101325		1966	-1	
22110		F 4/m m m	Cs2 K (Mn F6)	CsAuCl3	Ueber neue Verbindungen Cs2 Na M F6 und K2 Na M F6 sowie ueber Cs2 K Mn F6	Schneider, S.; Hoppe, R.	Zeitschrift fuer Anorganische und Allgemeine Chemie (1950) (DE) (1970) 376,  p. 268-276	8.933(5) 8.933(5) 9.265(5) 90. 90. 90.	6.3166 6.3166 6.4350 119.393 119.393 90.000	8.9330 8.9330 9.2650 90.000 90.000 90.000	293.00	0.101325		1970	-1	
22116		F m -3 m	Cs2 Na Sc F6	K2NaAlF6	Ueber neue Verbindungen Cs2 Na M F6 und K2 Na M F6 sowie ueber Cs2 K Mn F6	Schneider, S.; Hoppe, R.	Zeitschrift fuer Anorganische und Allgemeine Chemie (1950) (DE) (1970) 376,  p. 268-276	8.853(5) 8.853(5) 8.853(5) 90. 90. 90.	6.2600 6.2600 6.2600 60.000 60.000 60.000	8.8530 8.8530 8.8530 90.000 90.000 90.000	293.00	0.101325		1970	-1	
22118		F m -3 m	Cs2 Na Tl F6	K2NaAlF6	Ueber neue Verbindungen Cs2 Na M F6 und K2 Na M F6 sowie ueber Cs2 K Mn F6	Schneider, S.; Hoppe, R.	Zeitschrift fuer Anorganische und Allgemeine Chemie (1950) (DE) (1970) 376,  p. 268-276	8.995(5) 8.995(5) 8.995(5) 90. 90. 90.	6.3604 6.3604 6.3604 60.000 60.000 60.000	8.9950 8.9950 8.9950 90.000 90.000 90.000	293.00	0.101325		1970	-1
